Repository: GiulioMa/LPBF-SmartAM-Optical-Data

# LPBF Process Analysis and Optimization

This repository contains a collection of Jupyter notebooks for analyzing and optimizing Laser Powder Bed Fusion (LPBF) processes. The notebooks cover various aspects of LPBF, including experimental design, signal analysis, and machine learning approaches for process optimization.
The dataset associated with this project is available on Zenodo. Click the badge above to access it.

## Repository Structure

The repository consists of the following Jupyter notebooks:

1. `00_DoE.ipynb`: Detailed Design of Experiments (DoE) with a full list of parameters used
2. `00_layer_thickness_evolution.ipynb`: Analysis of layer thickness evolution from a mathematical perspective
3. `01_EDA_316L.ipynb`: Exploratory Data Analysis (EDA) and visualization of raw signals for 316L stainless steel
4. `01_EDA_Ti64.ipynb`: EDA and visualization of raw signals for Ti-6Al-4V
5. `01_Plot_raw_signals.ipynb`: Code to display the raw data
6. `02_Segmentation_316L.ipynb`: Demonstration of signal segmentation for 316L
7. `02_Segmentation_Ti64.ipynb`: Demonstration of signal segmentation for Ti-6Al-4V
8. `03_Ground_truth inspection.ipynb`: Analysis of melting regime detection results from cross-sections
9. `04_Plot_features.ipynb`: Analysis of statistical features extracted from optical data vs. scanning speed
10. `05_Clustering.ipynb`: Performance analysis of clustering algorithms and comparison of multiple algorithms
11. `06_Calculate length scale for GPC.ipynb`: Initialization of length scale for Gaussian Process Classification (GPC)
12. `06_Iterative sampling-multiple_runs.ipynb`: Implementation and analysis of an uncertainty-driven algorithm for determining processing maps

## Notebook Descriptions

### Experimental Design and Theoretical Analysis
- `00_DoE.ipynb`: Contains the detailed Design of Experiments, including all parameters used in the LPBF process.
- `00_layer_thickness_evolution.ipynb`: Analyzes the evolution of layer thickness from a mathematical perspective, considering various shrinkage factors and nominal layer thicknesses.

### Data Visualization and Exploratory Analysis
- `01_EDA_316L.ipynb` and `01_EDA_Ti64.ipynb`: Visualize raw signals for 316L stainless steel and Ti-6Al-4V, respectively.
- `01_Plot_raw_signals.ipynb`: Provides code for displaying raw data from LPBF processes.

### Signal Processing
- `02_Segmentation_316L.ipynb` and `02_Segmentation_Ti64.ipynb`: Demonstrate the signal segmentation process for 316L and Ti-6Al-4V materials.

### Ground Truth and Feature Analysis
- `03_Ground_truth inspection.ipynb`: Analyzes the results of melting regime detection from cross-sectional data.
- `04_Plot_features.ipynb`: Examines the relationship between extracted statistical features from optical data and scanning speed.

### Machine Learning Approaches
- `05_Clustering.ipynb`: Evaluates the performance of various clustering algorithms for process parameter classification.
- `06_Calculate length scale for GPC.ipynb`: Demonstrates how to initialize the length scale for Gaussian Process Classification based on input data distribution.
- `06_Iterative sampling-multiple_runs.ipynb`: Implements and analyzes an uncertainty-driven algorithm for determining optimal processing maps.

## Usage

To use these notebooks:

1. Clone this repository to your local machine.
2. Ensure you have Jupyter Notebook or JupyterLab installed, along with Python 3.x.
3. Install the required dependencies (list of dependencies to be added).
4. Open the notebooks in Jupyter and run the cells sequentially.

Note: Some notebooks may require specific datasets, which should be placed in the appropriate directory (details to be provided).

File: 00_DoE.ipynb
# Analysis of LPBF Parameters for 316L Stainless Steel and Ti-6Al-4V

## Introduction

This Jupyter notebook presents an analysis of Laser Powder Bed Fusion (LPBF) parameters for two materials: 316L stainless steel and Ti-6Al-4V. Our experiment explores various melting regimes by systematically varying laser power and scanning speed across different cuboid samples.

### Experiment Overview:

1. **Materials**: 
   - 316L stainless steel (gas-atomized powder, D₉₀ = 52 μm)
   - Ti-6Al-4V Grade 23 (gas-atomized powder, D₉₀ = 47 μm)

2. **Sample Design**:
   - Cuboid samples 
   - 20 sets of 10 unidirectional lines per cuboid
   - 80 μm layer thickness, 100 μm hatching distance

3. **Parameter Range**:
   - Laser Power: 90W to 120W
   - Scanning Speed: 300 to 1800 mm/s

4. **Cuboid Sets**:
   - A & B, C & D: Varying power and speed
   - E & F: Fixed power (105W), varying speed

5. **Randomization**:
   - Parameters applied in random order to mitigate position bias and prevent pattern detection

### Code Overview:

This notebook processes and visualizes the experimental data:

1. Load experiment parameters from an Excel file
2. Create scatter plots of laser speed vs. power for each cuboid pair
3. Generate a comprehensive PDF figure showing all parameter distributions

The resulting visualizations will help us understand the parameter space explored in our experiment and serve as a foundation for further analysis of melting regimes in LPBF processes.

Let's begin by examining the code and its outputs.

```
import pandas as pd

# Load the Excel file
excel_path = './experiment_parameters.xlsx'
xl = pd.ExcelFile(excel_path)

# List all the sheet names to see the cubes
sheet_names = xl.sheet_names
sheet_names
```

['Cube1',
 'Cube2',
 'Cube3',
 'Cube4',
 'Cube5',
 'Cube6',
 'Cube7',
 'Cube8',
 'Cube9']

```
# Load all sheets into a dictionary of dataframes
cubes_data = {sheet: xl.parse(sheet) for sheet in sheet_names}

# Inspect the first few rows of each sheet to understand the structure and content
for cube, data in cubes_data.items():
    print(f"{cube}:")
    print(data.head(), "\n")
```

Cube1:
   Speed (mm/s)  Power (W)  Power perc (%)  #
0          1050         90              18  1
1           800         90              18  2
2          1800        120              24  3
3          1300        120              24  4
4           550        120              24  5 

Cube2:
   Speed (mm/s)  Power (W)  Power perc (%)   #
0           800        105              21  11
1           300        120              24  12
2          1300        105              21  13
3          1050        120              24  14
4           300        105              21  15 

Cube3:
   Speed (mm/s)  Power (W)  Power perc (%)  #
0          1550         90              18  1
1          1300        120              24  2
2          1050         90              18  3
3           300        120              24  4
4           550        120              24  5 

Cube4:
   Speed (mm/s)  Power (W)  Power perc (%)   #
0           800        105              21  11
1           800        120              24  12
2          1050        105              21  13
3          1550        105              21  14
4           550        105              21  15 

Cube5:
   Speed (mm/s)  Power (W)  Power perc (%)  #
0          1300         90              18  1
1          1550        105              21  2
2          1800        120              24  3
3           300        120              24  4
4          1550         90              18  5 

Cube6:
   Speed (mm/s)  Power (W)  Power perc (%)   #
0          1300        120              24  11
1           550        120              24  12
2           300        105              21  13
3           800        120              24  14
4          1050         90              18  15 

Cube7:
   Speed (mm/s)  Power (W)  Power perc (%)  #
0    300.000000        105              21  1
1   1642.105263        105              21  2
2   1484.210526        105              21  3
3    378.947368        105              21  4
4    931.578947        105              21  5 

Cube8:
   Speed (mm/s)  Power (W)  Power perc (%)   #
0   1326.315789        105              21  11
1    457.894737        105              21  12
2   1010.526316        105              21  13
3   1800.000000        105              21  14
4    615.789474        105              21  15 

Cube9:
   Speed (mm/s)  Power (W)  Power perc (%)  #
0          1050         90              18  1
1           800         90              18  2
2          1800        120              24  3
3          1300        120              24  4
4           550        120              24  5

```
import matplotlib.pyplot as plt
from matplotlib.backends.backend_pdf import PdfPages
import os

# Create 'Figures' directory if it doesn't exist
os.makedirs('Figures', exist_ok=True)

# Define pairs of cubes to be considered together for each material
cube_pairs_316L = {
  'Cuboid A & B': ['Cube3', 'Cube4'],
  'Cuboid C & D': ['Cube5', 'Cube6'],
  'Cuboid E & F': ['Cube7', 'Cube8']
}

cube_pairs_Ti64 = {
  'Cuboid A & B': ['Cube1', 'Cube2'],
  'Cuboid C & D': ['Cube3', 'Cube4'],
  'Cuboid E & F': ['Cube7', 'Cube8']
}

# Function to create plot for each material
def create_plot(cube_pairs, material_name, axes):
    for ax, (title, cubes) in zip(axes, cube_pairs.items()):
        for i, cube in enumerate(cubes):
            data = cubes_data[cube]  
            label = title.split('&')[i].strip()[-1] 
            ax.scatter(data['Speed (mm/s)'], data['Power (W)'], label=label, s=100)
        ax.set_title(f'{title} ({material_name})', fontsize=20)  
        ax.set_xlabel('Laser Speed (mm/s)', fontsize=20)  
        ax.set_ylabel('Laser Power (W)', fontsize=20)  
        ax.legend(fontsize=20, loc='lower right', bbox_to_anchor=(0.9, 0.2))  
        ax.set_ylim(85, 125)
        ax.grid(True)
        ax.tick_params(axis='both', which='major', labelsize=18)  

# Create a single figure with all plots
fig, axes = plt.subplots(nrows=2, ncols=3, figsize=(18, 12))
fig.suptitle('LPBF Parameters for Top Unidirectional Lines: Laser Speed vs. Power', fontsize=24)  

# Create plots for both materials
create_plot(cube_pairs_316L, '316L', axes[0])
create_plot(cube_pairs_Ti64, 'Ti-6Al-4V', axes[1])

plt.tight_layout()
plt.subplots_adjust(top=0.9)  # Adjust for main title

# Save the figure as PDF
with PdfPages('Figures/LPBF_parameters.pdf') as pdf:
    pdf.savefig(fig)

#plt.close()
```

File: 00_layer_thickness_evolution.ipynb
# Layer Thickness Evolution in Laser Powder Bed Fusion (LPBF) Printing

## Introduction

This code simulates and visualizes the evolution of layer thickness in Laser Powder Bed Fusion (LPBF) printing processes. It's designed to help understand how layer thickness changes over multiple layers due to shrinkage effects, which is crucial for achieving dimensional accuracy in 3D printed parts.

### Key Features:

1. **Layer Thickness Calculation**: 
   - Implements a recursive function to calculate layer thickness for each layer, considering the nominal thickness and shrinkage factor.

2. **Convergence Analysis**: 
   - Determines the layer at which the thickness converges within a specified threshold.

3. **Parametric Study**:
   - Explores a range of shrinkage factors (0 to 0.6) to understand their impact on layer thickness evolution.

4. **Visualization**:
   - Generates a comprehensive plot showing:
     - Layer thickness evolution for different shrinkage factors
     - Steady-state thickness for each shrinkage factor
     - Convergence points marked on the curves
   - Includes annotations and a legend for clear interpretation

5. **Output**:
   - Saves the resulting plot as a PDF file for further analysis and reporting

```
import numpy as np
import matplotlib.pyplot as plt

def layer_thickness(n, t, s):
    """Calculate layer thickness for layer n"""
    if n == 0:
        return t
    else:
        return t + layer_thickness(n-1, t, s) * s

def find_convergence(t, s, n_layers, threshold):
    """Find the layer where convergence is reached"""
    prev_thickness = t
    for n in range(1, n_layers):
        current_thickness = layer_thickness(n, t, s)
        if abs(current_thickness - prev_thickness) < threshold:
            return n
        prev_thickness = current_thickness
    return n_layers  # If convergence is not reached

# Parameters
t = 40  # nominal layer thickness in µm
shrinkage_factors = np.arange(0, 0.7, 0.1)  # 0, 0.1, 0.2, ..., 0.6
n_layers = 20
percentage_convergence = 5
convergence_threshold = percentage_convergence/100 * t  

# Create the plot
plt.figure(figsize=(14, 10))

# Plot for each shrinkage factor
for s in shrinkage_factors:
    layers = np.arange(n_layers)
    thicknesses = np.array([layer_thickness(n, t, s) for n in layers])
    steady_state = t / (1 - s) if s != 1 else t

    convergence_layer = find_convergence(t, s, n_layers, convergence_threshold)

    line, = plt.plot(layers, thicknesses, '-', label=f's = {s:.1f}', linewidth=2.5)
    plt.axhline(y=steady_state, color=line.get_color(), linestyle='--', linewidth=2.5)

    # Mark convergence point
    if convergence_layer < n_layers:
        plt.plot(convergence_layer, thicknesses[convergence_layer], 'o', color=line.get_color(), 
               markersize=10, markeredgecolor='black', markeredgewidth=4)
        plt.annotate(f'n={convergence_layer}', 
                   (convergence_layer, thicknesses[convergence_layer]),
                   xytext=(5, 5), textcoords='offset points', fontsize=12)

plt.xlabel('Layer Number n', fontsize=18)
plt.ylabel('Layer Thickness $t_n$ (µm)', fontsize=18)
plt.title('Layer Thickness Evolution in LPBF Printing', fontsize=20)
plt.legend(bbox_to_anchor=(1.05, 1), loc='upper left', fontsize=14)
plt.grid(True)

# Set x-axis to show only integers
plt.xticks(np.arange(0, n_layers, 1), fontsize=18)
plt.yticks(fontsize=18)

# Add text box with nominal thickness and convergence explanation
textstr = (f'Nominal thickness (t) = {t} µm\n'
         f'Convergence threshold: {percentage_convergence:.2f} %\n'
         'Circles mark convergence points')
props = dict(boxstyle='round', facecolor='wheat', alpha=0.5)
plt.text(0.6, 0.84, textstr, transform=plt.gca().transAxes, fontsize=14,
       verticalalignment='top', bbox=props)

plt.tight_layout()

# Save as PDF
plt.savefig('Figures/layer_thickness_evolution_with_convergence.pdf', format='pdf', bbox_inches='tight')
plt.show()
```

```

```

File: 01_EDA_316L.ipynb
# Signal Analysis for LPBF Experiments

## Introduction

This code snippet is designed to process and visualize signal data from Laser Powder Bed Fusion (LPBF) experiments conducted on 316L stainless steel. It focuses on analyzing the signals recorded during the printing process for different laser parameters.

### Code Overview:

1. **Data Loading**:
   - Loads experiment parameters from an Excel file ('experiment_parameters.xlsx')
   - Each sheet in the Excel file corresponds to a different cube (sample)
   - Parameters include laser speed, power, and power percentage for each condition

2. **Signal Processing**:
   - Reads signal data from CSV files located in './Data/Neuchatel_316L'
   - Processes data for two channels (channel_0 and channel_1): optical reflection and emission, respectively
   - Calculates time array based on a sampling rate of 200,000 Hz

3. **Visualization**:
   - Creates a large figure with subplots for each condition and channel
   - Plots signal amplitude over time for each condition
   - Labels subplots with corresponding laser parameters (speed and power)

4. **Functionality**:
   - The `plot_cube_signals()` function generates plots for a specified cube number
   - In this instance, it's set to analyze Cube1

This code provides a comprehensive view of the signals recorded during the LPBF process, allowing for comparison across different laser parameters and experimental conditions. The resulting visualizations will help in identifying patterns or anomalies in the signals that may correlate with different melting regimes or process outcomes.

```
import pandas as pd
import matplotlib.pyplot as plt
import os
import numpy as np

# Path to the Excel file with parameters
excel_path = './experiment_parameters.xlsx'  
xl = pd.ExcelFile(excel_path)

# Load parameters from Excel into a dictionary
params_dict = {}
for sheet_name in xl.sheet_names:
    df = xl.parse(sheet_name)
    # Assuming the Excel sheet has columns 'Speed (mm/s)', 'Power (W)', and 'Power perc (%)' for each condition
    params_dict[sheet_name] = df[['Speed (mm/s)', 'Power (W)', 'Power perc (%)']].to_dict('records')

# Path to data
base_path = './Data/Neuchatel_316L'

def plot_cube_signals(cube_number):
    cube_name = f'Cube{cube_number}'  # Construct cube name
    cube_path = os.path.join(base_path, cube_name)
    channels = ['channel_0', 'channel_1']
    
    # Sampling rate and time step calculation
    sampling_rate = 200000  # 200,000 Hz
    time_step = 1 / sampling_rate  # Time step in seconds

    # 10 conditions, with 2 subplots (for channels 0 and 1) per condition
    fig, axes = plt.subplots(10, 2, figsize=(12, 40))  
    fig.suptitle(f'{cube_name} Signals', fontsize=16)
    
    for i in range(10):  # 10 files per condition
        for j, channel in enumerate(channels):
            file_path = os.path.join(cube_path, channel, f'File_{i}.csv')
            data = pd.read_csv(file_path).values
            
            # Create a time array for the x-axis
            time_array = np.arange(0, len(data) * time_step, time_step)
            
            # Ensure time_array is the same length as data
            time_array = time_array[:len(data)]
            
            # Plotting
            ax = axes[i, j]
            ax.plot(time_array, data)
            param_set = params_dict[cube_name][i]  # Retrieve parameters for this condition
            if j == 0:
                ax.set_title(f'Cond {i+1}: {int(param_set["Speed (mm/s)"])} mm/s, {int(param_set["Power (W)"])} W')
            ax.set_xlabel('Time (s)')
            ax.set_ylabel(f'Signal - {channel}')
    
    plt.tight_layout(rect=[0, 0.03, 1, 0.95])  # Adjust layout to make room for the suptitle
    plt.show()
```

```
plot_cube_signals(3) # Cube A
```

```
plot_cube_signals(4) # Cube B
```

```
plot_cube_signals(5) # Cube C
```

```
plot_cube_signals(6) # Cube D
```

```
plot_cube_signals(7) # Cube E
```

```
plot_cube_signals(8) # Cube F
```

```
#plot_cube_signals(9)
```

File: 01_EDA_Ti64.ipynb
# Signal Analysis for LPBF Experiments

## Introduction

This code snippet is designed to process and visualize signal data from Laser Powder Bed Fusion (LPBF) experiments conducted on Ti-6Al-4V. It focuses on analyzing the signals recorded during the printing process for different laser parameters.

### Code Overview:

1. **Data Loading**:
   - Loads experiment parameters from an Excel file ('experiment_parameters.xlsx')
   - Each sheet in the Excel file corresponds to a different cube (sample)
   - Parameters include laser speed, power, and power percentage for each condition

2. **Signal Processing**:
   - Reads signal data from CSV files located in './Data/Neuchatel_Ti64'
   - Processes data for two channels (channel_0 and channel_1): optical reflection and emission, respectively
   - Calculates time array based on a sampling rate of 200,000 Hz

3. **Visualization**:
   - Creates a large figure with subplots for each condition and channel
   - Plots signal amplitude over time for each condition
   - Labels subplots with corresponding laser parameters (speed and power)

4. **Functionality**:
   - The `plot_cube_signals()` function generates plots for a specified cube number
   - In this instance, it's set to analyze Cube1

This code provides a comprehensive view of the signals recorded during the LPBF process, allowing for comparison across different laser parameters and experimental conditions. The resulting visualizations will help in identifying patterns or anomalies in the signals that may correlate with different melting regimes or process outcomes.

```
import pandas as pd
import matplotlib.pyplot as plt
import os
import numpy as np

# Path to the Excel file with parameters
excel_path = './experiment_parameters.xlsx'  
xl = pd.ExcelFile(excel_path)

# Load parameters from Excel into a dictionary
params_dict = {}
for sheet_name in xl.sheet_names:
    df = xl.parse(sheet_name)
    # Assuming the Excel sheet has columns 'Speed (mm/s)', 'Power (W)', and 'Power perc (%)' for each condition
    params_dict[sheet_name] = df[['Speed (mm/s)', 'Power (W)', 'Power perc (%)']].to_dict('records')

# Path to data
base_path = './Data/Neuchatel_Ti64/'

def plot_cube_signals(cube_number):
    cube_name = f'Cube{cube_number}'  # Construct cube name
    cube_path = os.path.join(base_path, cube_name)
    channels = ['channel_0', 'channel_1']
    
    # Sampling rate and time step calculation
    sampling_rate = 200000  # 200,000 Hz
    time_step = 1 / sampling_rate  # Time step in seconds

    # 10 conditions, with 2 subplots (for channels 0 and 1) per condition
    fig, axes = plt.subplots(10, 2, figsize=(12, 40))  
    fig.suptitle(f'{cube_name} Signals', fontsize=16)
    
    for i in range(10):  # 10 files per condition
        for j, channel in enumerate(channels):
            file_path = os.path.join(cube_path, channel, f'File_{i}.csv')
            data = pd.read_csv(file_path).values
            
            # Create a time array for the x-axis
            time_array = np.arange(0, len(data) * time_step, time_step)
            
            # Ensure time_array is the same length as data
            time_array = time_array[:len(data)]
            
            # Plotting
            ax = axes[i, j]
            ax.plot(time_array, data)
            param_set = params_dict[cube_name][i]  # Retrieve parameters for this condition
            if j == 0:
                ax.set_title(f'Cond {i+1}: {int(param_set["Speed (mm/s)"])} mm/s, {int(param_set["Power (W)"])} W')
            ax.set_xlabel('Time (s)')
            ax.set_ylabel(f'Signal - {channel}')
    
    plt.tight_layout(rect=[0, 0.03, 1, 0.95])  # Adjust layout to make room for the suptitle
    plt.show()

plot_cube_signals(1)
```

```
plot_cube_signals(2) # Cube B
```

```
plot_cube_signals(3) # Cube C
```

```
plot_cube_signals(4) # Cube D
```

```
plot_cube_signals(7) # Cube E
```

```
plot_cube_signals(8) # Cube F
```

```
# plot_cube_signals(9)
```

File: 01_Plot_raw_signals.ipynb
```
import pandas as pd
import matplotlib.pyplot as plt
import os
import numpy as np
import skimage.morphology

%matplotlib notebook

# Set the global font size
plt.rcParams.update({'font.size': 16})

def computeBoundaries(signal, th):
    locs = np.where(signal > th)[0]
    indexes = np.zeros((signal.shape[0], 1))
    indexes[locs] = 1

    selem = np.ones((70, 1))
    closed = skimage.morphology.closing(indexes, selem)
    opened = skimage.morphology.opening(closed, selem)

    locsNew = np.where(opened == 1)[0]
    derNew = np.diff(locsNew)
    ind = np.where(derNew > 1)[0]

    ending = np.append(locsNew[ind], locsNew[-1])
    starting = np.append(locsNew[0], locsNew[ind + 1])

    return starting, ending

def plot_signals_with_boundaries(materials, power, speed, threshold=0.1):
    # Path to the Excel file with parameters
    excel_path = './experiment_parameters.xlsx'
    xl = pd.ExcelFile(excel_path)

    # Load parameters from Excel into a dictionary
    params_dict = {}
    for sheet_name in xl.sheet_names:
        df = xl.parse(sheet_name)
        params_dict[sheet_name] = df[['Speed (mm/s)', 'Power (W)', 'Power perc (%)']].to_dict('records')

    fig, axes = plt.subplots(2, 2, figsize=(15, 15))
    fig.suptitle(f'Signals for {power}W, {speed}mm/s', fontsize=24)
    
    subplot_labels = ['(a)', '(b)', '(c)', '(d)']

    for idx, material in enumerate(materials):
        base_path = f'./Data/Neuchatel_{material}/'
        
        plotted = False
        for cube_number in range(1, 4):  
            if plotted:
                break
            
            cube_name = f'Cube{cube_number}'
            cube_path = os.path.join(base_path, cube_name)

            # Find the condition that matches the specified power and speed
            condition = next((i for i, param_set in enumerate(params_dict[cube_name]) 
                              if param_set['Power (W)'] == power and param_set['Speed (mm/s)'] == speed), None)

            if condition is not None:
                # Load channel data
                data_channel_0 = pd.read_csv(os.path.join(cube_path, 'channel_0', f'File_{condition}.csv')).to_numpy().flatten()
                data_channel_1 = pd.read_csv(os.path.join(cube_path, 'channel_1', f'File_{condition}.csv')).to_numpy().flatten()

                # Calculate time array for plotting
                sampling_rate = 200000  # 200,000 Hz
                time_step = 1 / sampling_rate * 1000  # Time step in ms
                time_array = np.arange(data_channel_0.size) * time_step
                
                # Adjust data for 316L
                if material == '316L':
                    shift_amount = int(0.07 * len(data_channel_0))  # Shift by 10% of the data length
                    data_channel_0 = np.roll(data_channel_0, shift_amount)
                    data_channel_1 = np.roll(data_channel_1, shift_amount)

                # Compute boundaries
                starting, ending = computeBoundaries(data_channel_0, threshold)
                
                if material == 'Ti64':
                    material = 'Ti-6Al-4V'

                # Plot OR (channel_0)
                axes[idx, 0].plot(time_array, data_channel_0, label=f'{material}')
                axes[idx, 0].set_title(f'Optical Reflection Signal - {material}')
                axes[idx, 0].set_xlabel('Time (ms)', fontsize=18)
                axes[idx, 0].set_ylabel('Signal Intensity (V)', fontsize=18)
                axes[idx, 0].text(-0.1, 1.1, subplot_labels[idx*2], transform=axes[idx, 0].transAxes, 
                                fontsize=20, va='top', ha='right')
                axes[idx, 0].set_ylim(0, 2.0)  # Set y-axis limit for optical reflection
                
                # Plot OE (channel_1)
                axes[idx, 1].plot(time_array, data_channel_1, label=f'{material}')
                axes[idx, 1].set_title(f'Optical Emission Signal - {material}')
                axes[idx, 1].set_xlabel('Time (ms)', fontsize=18)
                axes[idx, 1].set_ylabel('Signal Intensity (V)', fontsize=18)
                axes[idx, 1].text(-0.1, 1.1, subplot_labels[idx*2+1], transform=axes[idx, 1].transAxes, 
                                fontsize=20, va='top', ha='right')
                axes[idx, 1].set_ylim(0, 3.0)  # Set y-axis limit for optical emission

                # Add markers for the start and end of each segment
                for start, end in zip(starting, ending):
                    axes[idx, 0].axvline(x=time_array[start], color='green', linestyle='--')
                    axes[idx, 0].axvline(x=time_array[end], color='red', linestyle='--')
                    axes[idx, 1].axvline(x=time_array[start], color='green', linestyle='--')
                    axes[idx, 1].axvline(x=time_array[end], color='red', linestyle='--')

                plotted = True

        if not plotted:
            axes[idx, 0].text(0.5, 0.5, f'No data for {material}\nat {power}W, {speed}mm/s', 
                              ha='center', va='center', transform=axes[idx, 0].transAxes)
            axes[idx, 1].text(0.5, 0.5, f'No data for {material}\nat {power}W, {speed}mm/s', 
                              ha='center', va='center', transform=axes[idx, 1].transAxes)

    for ax in axes.flatten():
        #ax.legend()
        ax.set_xlim(0, 500)

    plt.tight_layout(rect=[0, 0.03, 1, 0.95])
    # Create Figures folder if it doesn't exist
    if not os.path.exists('Figures'):
        os.makedirs('Figures')
    
    # Save the plot as PDF
    filename = f'Figures/signals_{power}W_{speed}mms.pdf'
    plt.savefig(filename, format='pdf', dpi=150, bbox_inches='tight')
    print(f"Plot saved as {filename}")
    plt.show()

materials = ['Ti64', '316L']
power = 90  # Specify the desired power in Watts
speed = 550  # Specify the desired speed in mm/s
plot_signals_with_boundaries(materials, power, speed)
```

Plot saved as Figures/signals_90W_550mms.pdf

```

```

File: 02_Segmentation_316L.ipynb
```
import pandas as pd
import matplotlib.pyplot as plt
import os
import numpy as np
import skimage.morphology

# Define the function to compute the boundaries based on a mathematical morphology
def computeBoundaries(signal, th):
    locs = np.where(signal > th)[0]
    indexes = np.zeros((signal.shape[0], 1))
    indexes[locs] = 1

    # Morphological operations
    selem = np.ones((70, 1))
    closed = skimage.morphology.closing(indexes, selem)
    opened = skimage.morphology.opening(closed, selem)

    locsNew = np.where(opened == 1)[0]
    derNew = np.diff(locsNew)
    ind = np.where(derNew > 1)[0]

    ending = np.append(locsNew[ind], locsNew[-1])
    starting = np.append(locsNew[0], locsNew[ind + 1])

    return starting, ending

def plot_and_segment_cube_signals(cube_number, threshold):
    cube_name = f'Cube{cube_number}'
    cube_path = os.path.join(base_path, cube_name)

    global segmented_data_dict  # Use the global dictionary to store results

    sampling_rate = 200000  # 200,000 Hz
    time_step = 1 / sampling_rate  # Time step in seconds

    # 10 conditions, with 2 subplots (for channels 0 and 1) per condition
    fig, axes = plt.subplots(10, 2, figsize=(12, 40))
    fig.suptitle(f'{cube_name} Signals with Segment Markers', fontsize=16)

    for i in range(10):  # For each condition
        # Load channel data
        data_channel_0 = pd.read_csv(os.path.join(cube_path, 'channel_0', f'File_{i}.csv')).to_numpy().flatten()
        data_channel_1 = pd.read_csv(os.path.join(cube_path, 'channel_1', f'File_{i}.csv')).to_numpy().flatten()

        # Calculate time array for plotting
        time_array = np.arange(data_channel_0.size) * time_step

        # Use channel 1 to find boundaries
        starting_1, ending_1 = computeBoundaries(data_channel_1, threshold)
        num_segments = len(starting_1)
        segment_sizes = ending_1 - starting_1
        avg_size = np.mean(segment_sizes)
        std_dev = np.std(segment_sizes)

        # Print the statistics for the segments
        print(f'Condition {i+1}: Found {num_segments} segments, Avg. Size: {avg_size:.2f}, Std. Dev: {std_dev:.2f}')

        # Plot signals with markers
        for j, (channel_data, time) in enumerate([(data_channel_0, time_array), (data_channel_1, time_array)]):
            ax = axes[i, j]
            ax.plot(time, channel_data)
            param_set = params_dict[cube_name][i]
            title = f'Cond {i+1}: {param_set["Power (W)"]}W, {param_set["Speed (mm/s)"]}mm/s'
            ax.set_title(title)
            ax.set_xlabel('Time (s)')
            ax.set_ylabel(f'Signal - channel_{j}')
            # Add markers for the start and end of each segment
            for start in starting_1:
                ax.axvline(x=time_array[start], color='green', linestyle='--')
            for end in ending_1:
                ax.axvline(x=time_array[end], color='red', linestyle='--')

        # Segment both channels using the computed boundaries and organize the data into a tensor
        min_size = min(segment_sizes)
        max_size = max(segment_sizes)
        print(f"Segment Max Size: {max_size}, Segment Min Size: {min_size}")
        data_tensor = np.zeros((num_segments, 2, min_size))
        for seg_index, start in enumerate(starting_1):
            end = start + min_size
            data_tensor[seg_index, 0, :] = data_channel_0[start:end]
            data_tensor[seg_index, 1, :] = data_channel_1[start:end]

        # Store in the dictionary with parameters as keys
        key = (param_set['Power (W)'], param_set['Speed (mm/s)'], cube_number)
        segmented_data_dict[key] = data_tensor

    plt.tight_layout(rect=[0, 0.03, 1, 0.95])
    plt.show()
```

```
# Path to data
base_path = './Data/Neuchatel_316L'
```

```
# Load parameters from Excel into a dictionary
excel_path = './experiment_parameters.xlsx'
xl = pd.ExcelFile(excel_path)
params_dict = {}
for sheet_name in xl.sheet_names:
    df = xl.parse(sheet_name)
    params_dict[sheet_name] = df[['Speed (mm/s)', 'Power (W)', 'Power perc (%)']].to_dict('records')

params_dict
```

{'Cube1': [{'Speed (mm/s)': 1050, 'Power (W)': 90, 'Power perc (%)': 18},
  {'Speed (mm/s)': 800, 'Power (W)': 90, 'Power perc (%)': 18},
  {'Speed (mm/s)': 1800, 'Power (W)': 120, 'Power perc (%)': 24},
  {'Speed (mm/s)': 1300, 'Power (W)': 120, 'Power perc (%)': 24},
  {'Speed (mm/s)': 550, 'Power (W)': 120, 'Power perc (%)': 24},
  {'Speed (mm/s)': 800, 'Power (W)': 120, 'Power perc (%)': 24},
  {'Speed (mm/s)': 1300, 'Power (W)': 90, 'Power perc (%)': 18},
  {'Speed (mm/s)': 1050, 'Power (W)': 105, 'Power perc (%)': 21},
  {'Speed (mm/s)': 1550, 'Power (W)': 90, 'Power perc (%)': 18},
  {'Speed (mm/s)': 1800, 'Power (W)': 105, 'Power perc (%)': 21}],
 'Cube2': [{'Speed (mm/s)': 800, 'Power (W)': 105, 'Power perc (%)': 21},
  {'Speed (mm/s)': 300, 'Power (W)': 120, 'Power perc (%)': 24},
  {'Speed (mm/s)': 1300, 'Power (W)': 105, 'Power perc (%)': 21},
  {'Speed (mm/s)': 1050, 'Power (W)': 120, 'Power perc (%)': 24},
  {'Speed (mm/s)': 300, 'Power (W)': 105, 'Power perc (%)': 21},
  {'Speed (mm/s)': 550, 'Power (W)': 90, 'Power perc (%)': 18},
  {'Speed (mm/s)': 1550, 'Power (W)': 105, 'Power perc (%)': 21},
  {'Speed (mm/s)': 1550, 'Power (W)': 120, 'Power perc (%)': 24},
  {'Speed (mm/s)': 300, 'Power (W)': 90, 'Power perc (%)': 18},
  {'Speed (mm/s)': 550, 'Power (W)': 105, 'Power perc (%)': 21}],
 'Cube3': [{'Speed (mm/s)': 1550, 'Power (W)': 90, 'Power perc (%)': 18},
  {'Speed (mm/s)': 1300, 'Power (W)': 120, 'Power perc (%)': 24},
  {'Speed (mm/s)': 1050, 'Power (W)': 90, 'Power perc (%)': 18},
  {'Speed (mm/s)': 300, 'Power (W)': 120, 'Power perc (%)': 24},
  {'Speed (mm/s)': 550, 'Power (W)': 120, 'Power perc (%)': 24},
  {'Speed (mm/s)': 1050, 'Power (W)': 120, 'Power perc (%)': 24},
  {'Speed (mm/s)': 1800, 'Power (W)': 105, 'Power perc (%)': 21},
  {'Speed (mm/s)': 300, 'Power (W)': 105, 'Power perc (%)': 21},
  {'Speed (mm/s)': 800, 'Power (W)': 90, 'Power perc (%)': 18},
  {'Speed (mm/s)': 1300, 'Power (W)': 90, 'Power perc (%)': 18}],
 'Cube4': [{'Speed (mm/s)': 800, 'Power (W)': 105, 'Power perc (%)': 21},
  {'Speed (mm/s)': 800, 'Power (W)': 120, 'Power perc (%)': 24},
  {'Speed (mm/s)': 1050, 'Power (W)': 105, 'Power perc (%)': 21},
  {'Speed (mm/s)': 1550, 'Power (W)': 105, 'Power perc (%)': 21},
  {'Speed (mm/s)': 550, 'Power (W)': 105, 'Power perc (%)': 21},
  {'Speed (mm/s)': 300, 'Power (W)': 90, 'Power perc (%)': 18},
  {'Speed (mm/s)': 1800, 'Power (W)': 120, 'Power perc (%)': 24},
  {'Speed (mm/s)': 1300, 'Power (W)': 105, 'Power perc (%)': 21},
  {'Speed (mm/s)': 1550, 'Power (W)': 120, 'Power perc (%)': 24},
  {'Speed (mm/s)': 550, 'Power (W)': 90, 'Power perc (%)': 18}],
 'Cube5': [{'Speed (mm/s)': 1300, 'Power (W)': 90, 'Power perc (%)': 18},
  {'Speed (mm/s)': 1550, 'Power (W)': 105, 'Power perc (%)': 21},
  {'Speed (mm/s)': 1800, 'Power (W)': 120, 'Power perc (%)': 24},
  {'Speed (mm/s)': 300, 'Power (W)': 120, 'Power perc (%)': 24},
  {'Speed (mm/s)': 1550, 'Power (W)': 90, 'Power perc (%)': 18},
  {'Speed (mm/s)': 1550, 'Power (W)': 120, 'Power perc (%)': 24},
  {'Speed (mm/s)': 1050, 'Power (W)': 105, 'Power perc (%)': 21},
  {'Speed (mm/s)': 800, 'Power (W)': 105, 'Power perc (%)': 21},
  {'Speed (mm/s)': 1300, 'Power (W)': 105, 'Power perc (%)': 21},
  {'Speed (mm/s)': 800, 'Power (W)': 90, 'Power perc (%)': 18}],
 'Cube6': [{'Speed (mm/s)': 1300, 'Power (W)': 120, 'Power perc (%)': 24},
  {'Speed (mm/s)': 550, 'Power (W)': 120, 'Power perc (%)': 24},
  {'Speed (mm/s)': 300, 'Power (W)': 105, 'Power perc (%)': 21},
  {'Speed (mm/s)': 800, 'Power (W)': 120, 'Power perc (%)': 24},
  {'Speed (mm/s)': 1050, 'Power (W)': 90, 'Power perc (%)': 18},
  {'Speed (mm/s)': 550, 'Power (W)': 105, 'Power perc (%)': 21},
  {'Speed (mm/s)': 1800, 'Power (W)': 105, 'Power perc (%)': 21},
  {'Speed (mm/s)': 300, 'Power (W)': 90, 'Power perc (%)': 18},
  {'Speed (mm/s)': 550, 'Power (W)': 90, 'Power perc (%)': 18},
  {'Speed (mm/s)': 1050, 'Power (W)': 120, 'Power perc (%)': 24}],
 'Cube7': [{'Speed (mm/s)': 300.0, 'Power (W)': 105, 'Power perc (%)': 21},
  {'Speed (mm/s)': 1642.105263157895, 'Power (W)': 105, 'Power perc (%)': 21},
  {'Speed (mm/s)': 1484.210526315789, 'Power (W)': 105, 'Power perc (%)': 21},
  {'Speed (mm/s)': 378.9473684210526, 'Power (W)': 105, 'Power perc (%)': 21},
  {'Speed (mm/s)': 931.578947368421, 'Power (W)': 105, 'Power perc (%)': 21},
  {'Speed (mm/s)': 694.7368421052631, 'Power (W)': 105, 'Power perc (%)': 21},
  {'Speed (mm/s)': 1168.421052631579, 'Power (W)': 105, 'Power perc (%)': 21},
  {'Speed (mm/s)': 536.8421052631579, 'Power (W)': 105, 'Power perc (%)': 21},
  {'Speed (mm/s)': 1721.052631578947, 'Power (W)': 105, 'Power perc (%)': 21},
  {'Speed (mm/s)': 1563.157894736842, 'Power (W)': 105, 'Power perc (%)': 21}],
 'Cube8': [{'Speed (mm/s)': 1326.315789473684,
   'Power (W)': 105,
   'Power perc (%)': 21},
  {'Speed (mm/s)': 457.8947368421053, 'Power (W)': 105, 'Power perc (%)': 21},
  {'Speed (mm/s)': 1010.526315789474, 'Power (W)': 105, 'Power perc (%)': 21},
  {'Speed (mm/s)': 1800.0, 'Power (W)': 105, 'Power perc (%)': 21},
  {'Speed (mm/s)': 615.7894736842105, 'Power (W)': 105, 'Power perc (%)': 21},
  {'Speed (mm/s)': 1247.368421052632, 'Power (W)': 105, 'Power perc (%)': 21},
  {'Speed (mm/s)': 852.6315789473684, 'Power (W)': 105, 'Power perc (%)': 21},
  {'Speed (mm/s)': 1089.473684210526, 'Power (W)': 105, 'Power perc (%)': 21},
  {'Speed (mm/s)': 1405.263157894737, 'Power (W)': 105, 'Power perc (%)': 21},
  {'Speed (mm/s)': 773.6842105263158, 'Power (W)': 105, 'Power perc (%)': 21}],
 'Cube9': [{'Speed (mm/s)': 1050, 'Power (W)': 90, 'Power perc (%)': 18},
  {'Speed (mm/s)': 800, 'Power (W)': 90, 'Power perc (%)': 18},
  {'Speed (mm/s)': 1800, 'Power (W)': 120, 'Power perc (%)': 24},
  {'Speed (mm/s)': 1300, 'Power (W)': 120, 'Power perc (%)': 24},
  {'Speed (mm/s)': 550, 'Power (W)': 120, 'Power perc (%)': 24},
  {'Speed (mm/s)': 800, 'Power (W)': 120, 'Power perc (%)': 24},
  {'Speed (mm/s)': 1300, 'Power (W)': 90, 'Power perc (%)': 18},
  {'Speed (mm/s)': 1050, 'Power (W)': 105, 'Power perc (%)': 21},
  {'Speed (mm/s)': 1550, 'Power (W)': 90, 'Power perc (%)': 18},
  {'Speed (mm/s)': 1800, 'Power (W)': 105, 'Power perc (%)': 21}]}

```
# Initialize the dictionary to hold the segmented data tensors
segmented_data_dict = {}
```

```
for cube_number in range(3, 5):
    print(f'Working on cube {cube_number}')
    plot_and_segment_cube_signals(cube_number, threshold=0.1)  
    print('---'*10)
```

Working on cube 3
Condition 1: Found 10 segments, Avg. Size: 1284.90, Std. Dev: 8.32
Segment Max Size: 1289, Segment Min Size: 1260
Condition 2: Found 10 segments, Avg. Size: 1537.30, Std. Dev: 0.90
Segment Max Size: 1539, Segment Min Size: 1536
Condition 3: Found 10 segments, Avg. Size: 1901.70, Std. Dev: 0.78
Segment Max Size: 1903, Segment Min Size: 1901
Condition 4: Found 10 segments, Avg. Size: 6682.20, Std. Dev: 8.82
Segment Max Size: 6697, Segment Min Size: 6673
Condition 5: Found 10 segments, Avg. Size: 3639.70, Std. Dev: 5.33
Segment Max Size: 3655, Segment Min Size: 3635
Condition 6: Found 10 segments, Avg. Size: 1903.80, Std. Dev: 0.87
Segment Max Size: 1905, Segment Min Size: 1903
Condition 7: Found 10 segments, Avg. Size: 1109.30, Std. Dev: 0.46
Segment Max Size: 1110, Segment Min Size: 1109
Condition 8: Found 10 segments, Avg. Size: 6675.90, Std. Dev: 8.63
Segment Max Size: 6697, Segment Min Size: 6665
Condition 9: Found 10 segments, Avg. Size: 2497.90, Std. Dev: 0.70
Segment Max Size: 2499, Segment Min Size: 2497
Condition 10: Found 10 segments, Avg. Size: 1535.20, Std. Dev: 0.40
Segment Max Size: 1536, Segment Min Size: 1535

------------------------------
Working on cube 4
Condition 1: Found 10 segments, Avg. Size: 2496.10, Std. Dev: 9.74
Segment Max Size: 2501, Segment Min Size: 2467
Condition 2: Found 10 segments, Avg. Size: 2500.00, Std. Dev: 2.72
Segment Max Size: 2508, Segment Min Size: 2498
Condition 3: Found 10 segments, Avg. Size: 1905.50, Std. Dev: 5.39
Segment Max Size: 1921, Segment Min Size: 1902
Condition 4: Found 10 segments, Avg. Size: 1289.80, Std. Dev: 3.37
Segment Max Size: 1299, Segment Min Size: 1287
Condition 5: Found 10 segments, Avg. Size: 3685.40, Std. Dev: 50.45
Segment Max Size: 3804, Segment Min Size: 3639
Condition 6: Found 10 segments, Avg. Size: 6752.00, Std. Dev: 88.26
Segment Max Size: 6957, Segment Min Size: 6664
Condition 7: Found 10 segments, Avg. Size: 1116.30, Std. Dev: 5.75
Segment Max Size: 1131, Segment Min Size: 1110
Condition 8: Found 10 segments, Avg. Size: 1546.10, Std. Dev: 11.15
Segment Max Size: 1568, Segment Min Size: 1536
Condition 9: Found 10 segments, Avg. Size: 1291.70, Std. Dev: 3.47
Segment Max Size: 1299, Segment Min Size: 1288
Condition 10: Found 10 segments, Avg. Size: 3643.00, Std. Dev: 20.26
Segment Max Size: 3703, Segment Min Size: 3633

------------------------------

```
segmented_data_dict
```

{(90,
  1550,
  3): array([[[0.3149414 , 0.3033447 , 0.4020691 , ..., 0.07720947,
          0.05004883, 0.03753662],
         [0.5836487 , 0.4862976 , 0.4553223 , ..., 0.2807617 ,
          0.1818848 , 0.1292419 ]],
 
        [[0.2114868 , 0.1728821 , 0.2679443 , ..., 0.2175903 ,
          0.2000427 , 0.211792  ],
         [0.3160095 , 0.521698  , 0.5447388 , ..., 0.7371521 ,
          0.8792114 , 0.9999084 ]],
 
        [[0.7516479 , 0.2575684 , 0.2377319 , ..., 0.3121948 ,
          0.2845764 , 0.2412415 ],
         [1.11618   , 1.98288   , 1.569366  , ..., 0.592804  ,
          0.6716919 , 0.6161499 ]],
 
        ...,
 
        [[0.1315308 , 0.2523804 , 0.213623  , ..., 0.3663635 ,
          0.4304504 , 0.3392029 ],
         [1.879578  , 1.585388  , 1.143646  , ..., 0.7699585 ,
          0.710144  , 0.6440735 ]],
 
        [[0.1583862 , 0.194397  , 0.2513123 , ..., 0.3327942 ,
          0.3210449 , 0.3427124 ],
         [2.066498  , 1.838531  , 1.46347   , ..., 0.4754639 ,
          0.4899597 , 0.4954529 ]],
 
        [[0.00778198, 0.174408  , 0.1985168 , ..., 0.2648926 ,
          0.3378296 , 0.4312134 ],
         [0.1531982 , 1.573944  , 1.0495    , ..., 0.7011414 ,
          0.6632996 , 0.7147217 ]]]),
 (120,
  1300,
  3): array([[[0.09506226, 0.1994324 , 0.3820801 , ..., 0.14328   ,
          0.09521484, 0.0692749 ],
         [0.6886292 , 0.5155945 , 0.4260254 , ..., 0.3515625 ,
          0.2116394 , 0.1379395 ]],
 
        [[0.6158447 , 0.4284668 , 0.5445862 , ..., 0.3997803 ,
          0.3701782 , 0.2780151 ],
         [0.7618713 , 1.124725  , 1.080017  , ..., 0.4840088 ,
          0.4530334 , 0.3793335 ]],
 
        [[0.2409363 , 0.4666138 , 0.4129028 , ..., 0.3039551 ,
          0.322113  , 0.2000427 ],
         [1.545868  , 0.9062195 , 0.5697632 , ..., 0.4980469 ,
          0.5670166 , 0.4615784 ]],
 
        ...,
 
        [[0.2592468 , 0.4374695 , 0.4310608 , ..., 0.1960754 ,
          0.1734924 , 0.1144409 ],
         [1.463013  , 1.268616  , 0.9443665 , ..., 0.4391479 ,
          0.4273987 , 0.2377319 ]],
 
        [[0.2578735 , 0.5226135 , 0.3820801 , ..., 0.4666138 ,
          0.3137207 , 0.2061462 ],
         [0.9954834 , 0.7876587 , 0.6526184 , ..., 0.4876709 ,
          0.4641724 , 0.2668762 ]],
 
        [[0.27771   , 0.2026367 , 0.2438354 , ..., 0.526123  ,
          0.4803467 , 0.3393555 ],
         [0.2476501 , 0.4194641 , 0.451355  , ..., 0.7966614 ,
          0.7858276 , 0.6443787 ]]]),
 (90,
  1050,
  3): array([[[0.4649353 , 0.3491211 , 0.4812622 , ..., 0.1777649 ,
          0.1521301 , 0.1428223 ],
         [0.40802   , 0.3865051 , 0.4006958 , ..., 0.541687  ,
          0.5409241 , 0.5102539 ]],
 
        [[0.2540588 , 0.4110718 , 0.3140259 , ..., 0.5541992 ,
          0.7788086 , 0.4995728 ],
         [0.8413696 , 0.92453   , 0.9500122 , ..., 0.763855  ,
          0.8267212 , 0.8886719 ]],
 
        [[0.09033203, 0.08499146, 0.1092529 , ..., 0.148468  ,
          0.1695251 , 0.09002686],
         [0.5209351 , 0.3900146 , 0.3515625 , ..., 0.2403259 ,
          0.2319336 , 0.1625061 ]],
 
        ...,
 
        [[0.07415771, 0.2844238 , 0.269928  , ..., 0.1330566 ,
          0.1477051 , 0.1268005 ],
         [0.1013184 , 0.7872009 , 0.7998657 , ..., 0.2305603 ,
          0.2363586 , 0.2276611 ]],
 
        [[0.1982117 , 0.1811218 , 0.2706909 , ..., 0.1416016 ,
          0.1292419 , 0.07873535],
         [0.8694458 , 0.7637024 , 0.6472778 , ..., 0.2275085 ,
          0.2288818 , 0.1568604 ]],
 
        [[0.151825  , 0.2809143 , 0.3581238 , ..., 0.1919556 ,
          0.2067566 , 0.1138306 ],
         [0.8618164 , 0.6715393 , 0.552063  , ..., 0.3411865 ,
          0.3068542 , 0.2215576 ]]]),
 (120,
  300,
  3): array([[[0.254364  , 0.3210449 , 0.4197693 , ..., 0.01922607,
          0.01312256, 0.01296997],
         [0.7701111 , 0.7313538 , 0.5464172 , ..., 0.1301575 ,
          0.1248169 , 0.1187134 ]],
 
        [[0.177002  , 0.2522278 , 0.2476501 , ..., 0.02105713,
          0.01541138, 0.01098633],
         [0.6385803 , 0.5654907 , 0.5545044 , ..., 0.1179504 ,
          0.1126099 , 0.1100159 ]],
 
        [[0.1976013 , 0.2464294 , 0.2153015 , ..., 0.02075195,
          0.01907349, 0.01373291],
         [0.1568604 , 0.2809143 , 0.369873  , ..., 0.1496887 ,
          0.1412964 , 0.1359558 ]],
 
        ...,
 
        [[0.3251648 , 0.5714417 , 0.5845642 , ..., 0.02746582,
          0.02456665, 0.02243042],
         [0.7998657 , 0.6236267 , 0.5838013 , ..., 0.1556396 ,
          0.1477051 , 0.1449585 ]],
 
        [[0.2178955 , 0.5393982 , 0.5207825 , ..., 0.0177002 ,
          0.01693726, 0.01235962],
         [0.592041  , 0.5172729 , 0.480957  , ..., 0.1091003 ,
          0.1078796 , 0.1060486 ]],
 
        [[0.3315735 , 0.6591797 , 0.5073547 , ..., 0.03479004,
          0.03189087, 0.02044678],
         [0.7499695 , 0.7516479 , 0.7563782 , ..., 0.148468  ,
          0.1495361 , 0.1429749 ]]]),
 (120,
  550,
  3): array([[[0.1864624 , 0.4344177 , 0.6326294 , ..., 0.1411438 ,
          0.08728027, 0.06454468],
         [0.879364  , 0.743866  , 0.6254578 , ..., 0.3692627 ,
          0.279541  , 0.1927185 ]],
 
        [[0.1817322 , 0.3411865 , 0.6169128 , ..., 0.2851868 ,
          0.1420593 , 0.0994873 ],
         [0.4728699 , 0.5229187 , 0.4760742 , ..., 0.3634644 ,
          0.269165  , 0.1850891 ]],
 
        [[0.282135  , 0.4776001 , 0.6013489 , ..., 0.2764893 ,
          0.1695251 , 0.128479  ],
         [1.485138  , 1.162262  , 0.9046936 , ..., 0.4454041 ,
          0.3065491 , 0.2267456 ]],
 
        ...,
 
        [[0.4780579 , 0.6089783 , 0.5531311 , ..., 0.08285522,
          0.0553894 , 0.04104614],
         [0.9042358 , 0.8738708 , 0.7911682 , ..., 0.3027344 ,
          0.2288818 , 0.1734924 ]],
 
        [[0.04257202, 0.4504395 , 0.6262207 , ..., 0.1641846 ,
          0.1196289 , 0.08300781],
         [0.1338196 , 1.107483  , 1.001892  , ..., 0.3729248 ,
          0.3041077 , 0.2151489 ]],
 
        [[0.2703857 , 0.4701233 , 0.4702759 , ..., 0.1754761 ,
          0.09140015, 0.06454468],
         [0.7617188 , 0.6669617 , 0.5943298 , ..., 0.3343201 ,
          0.2839661 , 0.2101135 ]]]),
 (120,
  1050,
  3): array([[[0.1620483 , 0.3988647 , 0.4429626 , ..., 0.2198792 ,
          0.1826477 , 0.1170349 ],
         [0.3881836 , 0.4864502 , 0.4542542 , ..., 0.3730774 ,
          0.3536987 , 0.2175903 ]],
 
        [[0.3372192 , 0.3881836 , 0.3559875 , ..., 0.3340149 ,
          0.2726746 , 0.1716614 ],
         [1.51413   , 1.185455  , 0.9983826 , ..., 0.6732178 ,
          0.6852722 , 0.3761292 ]],
 
        [[0.3105164 , 0.3385925 , 0.3215027 , ..., 0.2018738 ,
          0.1072693 , 0.08300781],
         [1.075897  , 0.7502747 , 0.5526733 , ..., 0.3681946 ,
          0.2372742 , 0.1411438 ]],
 
        ...,
 
        [[0.1416016 , 0.2700806 , 0.3520203 , ..., 0.3555298 ,
          0.3283691 , 0.2020264 ],
         [0.1300049 , 0.4689026 , 0.5050659 , ..., 0.486145  ,
          0.478363  , 0.2929688 ]],
 
        [[0.3091431 , 0.604248  , 0.4084778 , ..., 0.2218628 ,
          0.1210022 , 0.08758545],
         [1.159058  , 0.9805298 , 0.7437134 , ..., 0.4180908 ,
          0.271759  , 0.1672363 ]],
 
        [[0.242157  , 0.3627014 , 0.3738403 , ..., 0.3726196 ,
          0.2565002 , 0.1823425 ],
         [0.5718994 , 0.5212402 , 0.4524231 , ..., 0.5453491 ,
          0.3817749 , 0.2180481 ]]]),
 (105,
  1800,
  3): array([[[0.08728027, 0.2423096 , 0.4675293 , ..., 0.2935791 ,
          0.2992249 , 0.1817322 ],
         [0.196228  , 0.7788086 , 0.5088806 , ..., 0.3637695 ,
          0.3692627 , 0.2622986 ]],
 
        [[0.3097534 , 0.2932739 , 0.259552  , ..., 0.4631042 ,
          0.4052734 , 0.25177   ],
         [0.6462097 , 0.7640076 , 0.8058167 , ..., 0.8432007 ,
          0.7252502 , 0.3424072 ]],
 
        [[0.3230286 , 0.6381226 , 0.5578613 , ..., 0.4496765 ,
          0.2833557 , 0.1950073 ],
         [0.9020996 , 0.7746887 , 0.5206299 , ..., 0.6315613 ,
          0.4325867 , 0.2142334 ]],
 
        ...,
 
        [[0.1730347 , 0.2304077 , 0.2467346 , ..., 0.2346802 ,
          0.1530457 , 0.115509  ],
         [1.060638  , 0.6526184 , 0.5589294 , ..., 0.3495789 ,
          0.2262878 , 0.1480103 ]],
 
        [[0.124054  , 0.3590393 , 0.3456116 , ..., 0.5282593 ,
          0.3631592 , 0.2476501 ],
         [1.699524  , 1.162567  , 0.8909607 , ..., 0.4129028 ,
          0.3146362 , 0.1831055 ]],
 
        [[0.1255798 , 0.292511  , 0.2919006 , ..., 0.3717041 ,
          0.2108765 , 0.1535034 ],
         [0.7287598 , 0.6414795 , 0.5409241 , ..., 0.342865  ,
          0.2189636 , 0.1409912 ]]]),
 (105,
  300,
  3): array([[[0.1792908 , 0.1824951 , 0.2087402 , ..., 0.1364136 ,
          0.08331299, 0.05996704],
         [1.344299  , 0.7369995 , 0.500946  , ..., 0.3614807 ,
          0.2798462 , 0.2279663 ]],
 
        [[0.3248596 , 0.4243469 , 0.4342651 , ..., 0.08834839,
          0.05447388, 0.04196167],
         [0.8950806 , 0.57724   , 0.4827881 , ..., 0.3143311 ,
          0.2592468 , 0.2090454 ]],
 
        [[0.06561279, 0.1832581 , 0.2175903 , ..., 0.213623  ,
          0.1148987 , 0.08300781],
         [1.041565  , 0.8628845 , 0.6091309 , ..., 0.4304504 ,
          0.2996826 , 0.2075195 ]],
 
        ...,
 
        [[0.2310181 , 0.2610779 , 0.2912903 , ..., 0.5281067 ,
          0.3010559 , 0.2093506 ],
         [1.090546  , 0.9300232 , 0.7998657 , ..., 0.3439331 ,
          0.2049255 , 0.1385498 ]],
 
        [[0.2612305 , 0.2702332 , 0.3108215 , ..., 0.1344299 ,
          0.09338379, 0.06881714],
         [1.033173  , 0.7241821 , 0.5757141 , ..., 0.3746033 ,
          0.2641296 , 0.2006531 ]],
 
        [[0.1467896 , 0.2308655 , 0.1942444 , ..., 0.118103  ,
          0.07888794, 0.06027222],
         [0.7038879 , 0.5371094 , 0.4029846 , ..., 0.3187561 ,
          0.2284241 , 0.1750183 ]]]),
 (90,
  800,
  3): array([[[0.05981445, 0.09490967, 0.1608276 , ..., 0.1196289 ,
          0.1182556 , 0.06790161],
         [1.20163   , 1.283875  , 1.067352  , ..., 0.2929688 ,
          0.2603149 , 0.2322388 ]],
 
        [[0.1696777 , 0.1203918 , 0.1585388 , ..., 0.1179504 ,
          0.09613037, 0.05569458],
         [0.750885  , 0.8070374 , 0.7872009 , ..., 0.2958679 ,
          0.2731323 , 0.1803589 ]],
 
        [[0.1062012 , 0.2035522 , 0.184021  , ..., 0.08255005,
          0.05187988, 0.03341675],
         [1.406403  , 0.9809875 , 0.8265686 , ..., 0.3561401 ,
          0.262146  , 0.1811218 ]],
 
        ...,
 
        [[0.06027222, 0.06958008, 0.1098633 , ..., 0.1319885 ,
          0.07400513, 0.05523682],
         [1.155396  , 0.8436584 , 0.6303406 , ..., 0.3855896 ,
          0.2827454 , 0.1873779 ]],
 
        [[0.02410889, 0.1289368 , 0.1008606 , ..., 0.1417542 ,
          0.1080322 , 0.06622314],
         [0.6289673 , 0.6164551 , 0.5751038 , ..., 0.5604553 ,
          0.4615784 , 0.241394  ]],
 
        [[0.05950928, 0.08117676, 0.14328   , ..., 0.08453369,
          0.05722046, 0.04180908],
         [1.626282  , 1.245575  , 0.8711243 , ..., 0.2973938 ,
          0.2203369 , 0.1516724 ]]]),
 (90,
  1300,
  3): array([[[0.02151489, 0.04592896, 0.07873535, ..., 0.06469727,
          0.05279541, 0.03311157],
         [0.7476807 , 0.740509  , 0.4730225 , ..., 0.2566528 ,
          0.2401733 , 0.1623535 ]],
 
        [[0.09078979, 0.04943848, 0.0819397 , ..., 0.1283264 ,
          0.1150513 , 0.07537842],
         [2.407074  , 1.339569  , 0.927887  , ..., 0.350647  ,
          0.3082275 , 0.1847839 ]],
 
        [[0.05493164, 0.05218506, 0.06469727, ..., 0.04592896,
          0.0352478 , 0.0239563 ],
         [1.440887  , 1.105194  , 0.82901   , ..., 0.2624512 ,
          0.2445984 , 0.1553345 ]],
 
        ...,
 
        [[0.01586914, 0.03829956, 0.0553894 , ..., 0.0579834 ,
          0.05401611, 0.03158569],
         [0.4756165 , 0.6535339 , 0.6022644 , ..., 0.3878784 ,
          0.3778076 , 0.2337646 ]],
 
        [[0.01785278, 0.05813599, 0.05737305, ..., 0.08285522,
          0.1025391 , 0.05889893],
         [0.3945923 , 0.3083801 , 0.272522  , ..., 0.7029724 ,
          0.6419373 , 0.3074646 ]],
 
        [[0.03753662, 0.0428772 , 0.06103516, ..., 0.07293701,
          0.06286621, 0.03768921],
         [1.215057  , 0.7344055 , 0.5319214 , ..., 0.3991699 ,
          0.3363037 , 0.2017212 ]]]),
 (105,
  800,
  4): array([[[0.1693726 , 0.1335144 , 0.1806641 , ..., 0.01022339,
          0.00350952, 0.00534058],
         [0.1119995 , 0.158844  , 0.1931763 , ..., 0.1229858 ,
          0.1092529 , 0.105896  ]],
 
        [[0.2740479 , 0.2311707 , 0.2363586 , ..., 0.06164551,
          0.0592041 , 0.05050659],
         [1.009369  , 0.9361267 , 0.7818604 , ..., 0.3414917 ,
          0.3393555 , 0.3430176 ]],
 
        [[0.1573181 , 0.2093506 , 0.216217  , ..., 0.04943848,
          0.05508423, 0.07446289],
         [0.8570862 , 0.6410217 , 0.4411316 , ..., 0.2653503 ,
          0.2784729 , 0.295105  ]],
 
        ...,
 
        [[0.1272583 , 0.1403809 , 0.2603149 , ..., 0.08621216,
          0.07476807, 0.07064819],
         [0.1763916 , 0.4359436 , 0.5691528 , ..., 0.2998352 ,
          0.2645874 , 0.243988  ]],
 
        [[0.2372742 , 0.2946472 , 0.2859497 , ..., 0.1097107 ,
          0.110321  , 0.09887695],
         [0.4872131 , 0.512085  , 0.4180908 , ..., 0.320282  ,
          0.3175354 , 0.3128052 ]],
 
        [[0.3834534 , 0.2989197 , 0.3259277 , ..., 0.08712769,
          0.09048462, 0.09506226],
         [0.513916  , 0.388031  , 0.3491211 , ..., 0.2894592 ,
          0.3063965 , 0.3292847 ]]]),
 (120,
  800,
  4): array([[[0.2857971 , 0.3829956 , 0.3161621 , ..., 0.09155273,
          0.05432129, 0.04211426],
         [0.1924133 , 0.2633667 , 0.2737427 , ..., 0.2687073 ,
          0.1986694 , 0.1481628 ]],
 
        [[0.1963806 , 0.1937866 , 0.2883911 , ..., 0.08544922,
          0.06164551, 0.03616333],
         [0.3736877 , 0.4060364 , 0.4090881 , ..., 0.2392578 ,
          0.2116394 , 0.1593018 ]],
 
        [[0.08834839, 0.1579285 , 0.3074646 , ..., 0.09063721,
          0.06988525, 0.04180908],
         [0.5909729 , 0.5712891 , 0.5090332 , ..., 0.2825928 ,
          0.2566528 , 0.1873779 ]],
 
        ...,
 
        [[0.3913879 , 0.4931641 , 0.6257629 , ..., 0.1216125 ,
          0.1260376 , 0.07232666],
         [2.180481  , 1.307373  , 0.8294678 , ..., 0.2435303 ,
          0.2503967 , 0.1901245 ]],
 
        [[0.1063538 , 0.07843018, 0.08178711, ..., 0.1826477 ,
          0.1123047 , 0.07385254],
         [0.965271  , 1.160126  , 1.02417   , ..., 0.3120422 ,
          0.2627563 , 0.1702881 ]],
 
        [[0.1327515 , 0.199585  , 0.4008484 , ..., 0.1266479 ,
          0.09490967, 0.06134033],
         [0.2902222 , 0.3509521 , 0.3819275 , ..., 0.3582764 ,
          0.3601074 , 0.2401733 ]]]),
 (105,
  1050,
  4): array([[[0.0944519 , 0.2133179 , 0.3292847 , ..., 0.1722717 ,
          0.1428223 , 0.09658813],
         [0.2165222 , 0.3123474 , 0.2810669 , ..., 0.2442932 ,
          0.2381897 , 0.2052307 ]],
 
        [[0.3048706 , 0.3396606 , 0.3787231 , ..., 0.2078247 ,
          0.1429749 , 0.09552002],
         [0.677948  , 0.5773926 , 0.5067444 , ..., 0.3413391 ,
          0.3240967 , 0.2047729 ]],
 
        [[0.5169678 , 0.5729675 , 0.6617737 , ..., 0.1280212 ,
          0.1072693 , 0.0692749 ],
         [0.9022522 , 0.7194519 , 0.6712341 , ..., 0.3234863 ,
          0.3071594 , 0.1928711 ]],
 
        ...,
 
        [[0.3962708 , 0.2427673 , 0.3578186 , ..., 0.3201294 ,
          0.2735901 , 0.1741028 ],
         [0.415802  , 0.532074  , 0.4792786 , ..., 0.3340149 ,
          0.3112793 , 0.2154541 ]],
 
        [[0.1971436 , 0.3341675 , 0.4129028 , ..., 0.1599121 ,
          0.09979248, 0.07461548],
         [0.1295471 , 0.1394653 , 0.1861572 , ..., 0.2825928 ,
          0.2180481 , 0.1716614 ]],
 
        [[0.2519226 , 0.3941345 , 0.5062866 , ..., 0.1448059 ,
          0.1464844 , 0.08666992],
         [0.6852722 , 0.5836487 , 0.5276489 , ..., 0.2552795 ,
          0.2532959 , 0.194397  ]]]),
 (105,
  1550,
  4): array([[[0.308075  , 0.329895  , 0.3923035 , ..., 0.2946472 ,
          0.2920532 , 0.2630615 ],
         [0.9124756 , 0.8033752 , 0.5529785 , ..., 0.3486633 ,
          0.3620911 , 0.3668213 ]],
 
        [[0.09887695, 0.1045227 , 0.1130676 , ..., 0.2461243 ,
          0.1695251 , 0.1235962 ],
         [0.100708  , 0.1544189 , 0.1780701 , ..., 0.2671814 ,
          0.1753235 , 0.124054  ]],
 
        [[0.3591919 , 0.4434204 , 0.4289246 , ..., 0.2632141 ,
          0.2799988 , 0.2061462 ],
         [1.200104  , 0.8969116 , 0.6167603 , ..., 0.2807617 ,
          0.2720642 , 0.2322388 ]],
 
        ...,
 
        [[0.7171631 , 0.844574  , 0.705719  , ..., 0.3591919 ,
          0.433197  , 0.2374268 ],
         [0.327301  , 0.3450012 , 0.322113  , ..., 0.4286194 ,
          0.4167175 , 0.2825928 ]],
 
        [[0.8554077 , 0.4846191 , 0.627594  , ..., 0.3059387 ,
          0.3219604 , 0.2827454 ],
         [1.672974  , 1.186523  , 0.8747864 , ..., 0.324707  ,
          0.320282  , 0.3140259 ]],
 
        [[0.7289124 , 0.5857849 , 0.5825806 , ..., 0.7296753 ,
          0.5879211 , 0.4646301 ],
         [1.239624  , 0.7563782 , 0.6488037 , ..., 0.4032898 ,
          0.3790283 , 0.3265381 ]]]),
 (105,
  550,
  4): array([[[0.2610779 , 0.2937317 , 0.565033  , ..., 0.04638672,
          0.04135132, 0.02838135],
         [0.123291  , 0.2186584 , 0.2407837 , ..., 0.2062988 ,
          0.2011108 , 0.1942444 ]],
 
        [[0.300293  , 0.4580688 , 0.3482056 , ..., 0.03219604,
          0.02410889, 0.02044678],
         [0.6057739 , 0.6686401 , 0.4391479 , ..., 0.1806641 ,
          0.1676941 , 0.1609802 ]],
 
        [[0.1123047 , 0.2609253 , 0.2639771 , ..., 0.04364014,
          0.03158569, 0.02624512],
         [0.1275635 , 0.2285767 , 0.2783203 , ..., 0.161438  ,
          0.153656  , 0.1481628 ]],
 
        ...,
 
        [[0.1765442 , 0.3559875 , 0.524292  , ..., 0.05126953,
          0.04104614, 0.03311157],
         [0.118866  , 0.226593  , 0.2914429 , ..., 0.1724243 ,
          0.1634216 , 0.1509094 ]],
 
        [[0.1538086 , 0.456543  , 0.2947998 , ..., 0.03219604,
          0.03005981, 0.02227783],
         [0.3648376 , 0.3660583 , 0.3179932 , ..., 0.1333618 ,
          0.1296997 , 0.1254272 ]],
 
        [[0.1295471 , 0.1698303 , 0.1869202 , ..., 0.02578735,
          0.02319336, 0.01617432],
         [0.302124  , 0.2909851 , 0.3166199 , ..., 0.1257324 ,
          0.1168823 , 0.1106262 ]]]),
 (90,
  300,
  4): array([[[0.1809692 , 0.2003479 , 0.2975464 , ..., 0.1358032 ,
          0.0970459 , 0.06835938],
         [0.1992798 , 0.3356934 , 0.5157471 , ..., 0.5580139 ,
          0.5393982 , 0.4447937 ]],
 
        [[0.390625  , 0.3678894 , 0.5119324 , ..., 0.1533508 ,
          0.1171875 , 0.09307861],
         [0.1394653 , 0.2082825 , 0.2153015 , ..., 0.1860046 ,
          0.1629639 , 0.1509094 ]],
 
        [[0.375061  , 0.1777649 , 0.3390503 , ..., 0.1245117 ,
          0.07705688, 0.0479126 ],
         [0.1019287 , 0.435791  , 0.5145264 , ..., 0.2835083 ,
          0.3161621 , 0.2461243 ]],
 
        ...,
 
        [[0.1237488 , 0.1298523 , 0.1828003 , ..., 0.2264404 ,
          0.1423645 , 0.1013184 ],
         [1.625671  , 1.358948  , 0.9611511 , ..., 0.4846191 ,
          0.4101563 , 0.3382874 ]],
 
        [[0.3137207 , 0.3582764 , 0.4640198 , ..., 0.160675  ,
          0.1075745 , 0.07995605],
         [0.7644653 , 0.7141113 , 0.6497192 , ..., 0.4415894 ,
          0.3793335 , 0.3175354 ]],
 
        [[0.09841919, 0.1025391 , 0.113678  , ..., 0.07507324,
          0.05722046, 0.04165649],
         [0.1020813 , 0.144043  , 0.2059937 , ..., 0.2163696 ,
          0.1698303 , 0.1504517 ]]]),
 (120,
  1800,
  4): array([[[0.859375  , 0.7167053 , 0.6306458 , ..., 0.1901245 ,
          0.1364136 , 0.1069641 ],
         [0.9362793 , 0.6343079 , 0.3909302 , ..., 0.2088928 ,
          0.1528931 , 0.1269531 ]],
 
        [[0.2262878 , 0.3555298 , 0.4112244 , ..., 0.5062866 ,
          0.266571  , 0.1864624 ],
         [0.480957  , 0.6872559 , 0.7347107 , ..., 0.6747437 ,
          0.4165649 , 0.2539063 ]],
 
        [[0.4904175 , 0.4779053 , 0.4063416 , ..., 0.2441406 ,
          0.1594543 , 0.1185608 ],
         [0.6394958 , 0.4533386 , 0.3309631 , ..., 0.345459  ,
          0.2391052 , 0.1800537 ]],
 
        ...,
 
        [[0.1916504 , 0.2053833 , 0.2742004 , ..., 0.1539612 ,
          0.1161194 , 0.08895874],
         [0.1358032 , 0.1652527 , 0.1812744 , ..., 0.1603699 ,
          0.1379395 , 0.1217651 ]],
 
        [[0.4501343 , 0.5558777 , 0.6538391 , ..., 0.2290344 ,
          0.1501465 , 0.1141357 ],
         [1.600494  , 0.9779358 , 0.7823181 , ..., 0.3086853 ,
          0.2174377 , 0.1643372 ]],
 
        [[0.3070068 , 0.3231812 , 0.3582764 , ..., 0.1211548 ,
          0.0920105 , 0.0692749 ],
         [0.2145386 , 0.222168  , 0.2134705 , ..., 0.2082825 ,
          0.1704407 , 0.1478577 ]]]),
 (105,
  1300,
  4): array([[[0.3559875 , 0.2294922 , 0.2772522 , ..., 0.1622009 ,
          0.1119995 , 0.08178711],
         [0.1411438 , 0.1329041 , 0.1623535 , ..., 0.2984619 ,
          0.221405  , 0.1763916 ]],
 
        [[0.4847717 , 0.5175781 , 0.5958557 , ..., 0.1965332 ,
          0.1341248 , 0.09140015],
         [1.280518  , 1.067047  , 0.907135  , ..., 0.3140259 ,
          0.2571106 , 0.1759338 ]],
 
        [[0.09185791, 0.1948547 , 0.2198792 , ..., 0.1733398 ,
          0.09994507, 0.07049561],
         [0.1167297 , 0.1304626 , 0.1647949 , ..., 0.3971863 ,
          0.2946472 , 0.206604  ]],
 
        ...,
 
        [[0.2330017 , 0.1733398 , 0.2098083 , ..., 0.1451111 ,
          0.1063538 , 0.07110596],
         [0.3642273 , 0.4849243 , 0.4100037 , ..., 0.4147339 ,
          0.348053  , 0.2542114 ]],
 
        [[0.1020813 , 0.1171875 , 0.1869202 , ..., 0.07064819,
          0.05645752, 0.04379272],
         [0.1193237 , 0.1428223 , 0.1568604 , ..., 0.1942444 ,
          0.1469421 , 0.125885  ]],
 
        [[0.3729248 , 0.29953   , 0.3259277 , ..., 0.1551819 ,
          0.1091003 , 0.07507324],
         [1.706848  , 1.351471  , 0.85495   , ..., 0.3771973 ,
          0.2708435 , 0.1669312 ]]]),
 (120,
  1550,
  4): array([[[0.09719849, 0.09307861, 0.1019287 , ..., 0.04638672,
          0.03555298, 0.02990723],
         [0.1176453 , 0.146637  , 0.2134705 , ..., 0.1438904 ,
          0.1296997 , 0.1176453 ]],
 
        [[0.2355957 , 0.2613831 , 0.3555298 , ..., 0.3094482 ,
          0.2337646 , 0.1502991 ],
         [1.734314  , 0.9046936 , 0.5628967 , ..., 0.478363  ,
          0.4840088 , 0.3465271 ]],
 
        [[0.04074097, 0.05905151, 0.06668091, ..., 0.2082825 ,
          0.1228333 , 0.09460449],
         [0.1570129 , 0.2493286 , 0.2310181 , ..., 0.5493164 ,
          0.3240967 , 0.1898193 ]],
 
        ...,
 
        [[0.08087158, 0.08560181, 0.1100159 , ..., 0.2125549 ,
          0.1356506 , 0.09994507],
         [0.1316833 , 0.2667236 , 0.3903198 , ..., 0.5781555 ,
          0.3263855 , 0.2113342 ]],
 
        [[0.07171631, 0.09963989, 0.1356506 , ..., 0.1431274 ,
          0.1029968 , 0.07049561],
         [0.1078796 , 0.1473999 , 0.211792  , ..., 0.4537964 ,
          0.3730774 , 0.2430725 ]],
 
        [[0.06500244, 0.06378174, 0.1286316 , ..., 0.1281738 ,
          0.1211548 , 0.07385254],
         [0.262146  , 0.5596924 , 0.4144287 , ..., 0.72052   ,
          0.6515503 , 0.4319763 ]]]),
 (90,
  550,
  4): array([[[0.05889893, 0.04959106, 0.06271362, ..., 0.05630493,
          0.0440979 , 0.02593994],
         [0.1083374 , 0.2293396 , 0.2024841 , ..., 0.3704834 ,
          0.3317261 , 0.2589417 ]],
 
        [[0.3088379 , 0.1869202 , 0.1960754 , ..., 0.04608154,
          0.07034302, 0.03112793],
         [0.9809875 , 1.230927  , 1.065674  , ..., 0.3152466 ,
          0.3189087 , 0.2752686 ]],
 
        [[0.03585815, 0.04211426, 0.05966187, ..., 0.08285522,
          0.06988525, 0.03952026],
         [0.1274109 , 0.1812744 , 0.2445984 , ..., 0.3274536 ,
          0.342865  , 0.255127  ]],
 
        ...,
 
        [[0.03479004, 0.04348755, 0.06744385, ..., 0.04455566,
          0.04837036, 0.02380371],
         [0.3256226 , 0.4414368 , 0.4620361 , ..., 0.3266907 ,
          0.3398132 , 0.2589417 ]],
 
        [[0.02944946, 0.025177  , 0.03494263, ..., 0.05645752,
          0.03326416, 0.02212524],
         [0.1574707 , 0.2574158 , 0.2732849 , ..., 0.3187561 ,
          0.2005005 , 0.1435852 ]],
 
        [[0.1367188 , 0.09353638, 0.1142883 , ..., 0.04562378,
          0.02761841, 0.01708984],
         [0.4151917 , 0.5628967 , 0.3953552 , ..., 0.3419495 ,
          0.2783203 , 0.1985168 ]]])}

```
def print_segmented_data_summary(segmented_data_dict):
    print("Summary of Segmented Data:")
    for key, tensor in segmented_data_dict.items():
        power, speed, cube_number = key
        print(f"Cube {cube_number}, Power: {power}W, Speed: {speed}mm/s - Tensor Size: {tensor.shape}")

# Call the summary function
print_segmented_data_summary(segmented_data_dict)
```

Summary of Segmented Data:
Cube 3, Power: 90W, Speed: 1550mm/s - Tensor Size: (10, 2, 1260)
Cube 3, Power: 120W, Speed: 1300mm/s - Tensor Size: (10, 2, 1536)
Cube 3, Power: 90W, Speed: 1050mm/s - Tensor Size: (10, 2, 1901)
Cube 3, Power: 120W, Speed: 300mm/s - Tensor Size: (10, 2, 6673)
Cube 3, Power: 120W, Speed: 550mm/s - Tensor Size: (10, 2, 3635)
Cube 3, Power: 120W, Speed: 1050mm/s - Tensor Size: (10, 2, 1903)
Cube 3, Power: 105W, Speed: 1800mm/s - Tensor Size: (10, 2, 1109)
Cube 3, Power: 105W, Speed: 300mm/s - Tensor Size: (10, 2, 6665)
Cube 3, Power: 90W, Speed: 800mm/s - Tensor Size: (10, 2, 2497)
Cube 3, Power: 90W, Speed: 1300mm/s - Tensor Size: (10, 2, 1535)
Cube 4, Power: 105W, Speed: 800mm/s - Tensor Size: (10, 2, 2467)
Cube 4, Power: 120W, Speed: 800mm/s - Tensor Size: (10, 2, 2498)
Cube 4, Power: 105W, Speed: 1050mm/s - Tensor Size: (10, 2, 1902)
Cube 4, Power: 105W, Speed: 1550mm/s - Tensor Size: (10, 2, 1287)
Cube 4, Power: 105W, Speed: 550mm/s - Tensor Size: (10, 2, 3639)
Cube 4, Power: 90W, Speed: 300mm/s - Tensor Size: (10, 2, 6664)
Cube 4, Power: 120W, Speed: 1800mm/s - Tensor Size: (10, 2, 1110)
Cube 4, Power: 105W, Speed: 1300mm/s - Tensor Size: (10, 2, 1536)
Cube 4, Power: 120W, Speed: 1550mm/s - Tensor Size: (10, 2, 1288)
Cube 4, Power: 90W, Speed: 550mm/s - Tensor Size: (10, 2, 3633)

```
import pickle

# Define the path where you want to save the dictionary
pickle_file_path = base_path + '/segmented_data_dict.pkl'

# Save the dictionary
with open(pickle_file_path, 'wb') as file:
    pickle.dump(segmented_data_dict, file)

print(f'Saved segmented_data_dict to {pickle_file_path}')
```

Saved segmented_data_dict to ./Data/Neuchatel_316L/segmented_data_dict.pkl

```
import os
import pandas as pd
import numpy as np
import matplotlib.pyplot as plt

def plot_concatenated_signals_by_parameters(cubes_list, base_path, params_dict):
    concatenated_signals = {}
    signal_sources = {}

    for cube in cubes_list:
        cube_name = f'Cube{cube}'
        cube_path = os.path.join(base_path, cube_name)
        
        for condition in range(10):  # Assuming 10 conditions per cube
            data_channel_0 = pd.read_csv(os.path.join(cube_path, 'channel_0', f'File_{condition}.csv')).to_numpy().flatten()
            data_channel_1 = pd.read_csv(os.path.join(cube_path, 'channel_1', f'File_{condition}.csv')).to_numpy().flatten()
            
            param_set = params_dict[cube_name][condition]
            key = (param_set['Power (W)'], param_set['Speed (mm/s)'])
            
            if key not in concatenated_signals:
                concatenated_signals[key] = {'channel_0': np.array([]), 'channel_1': np.array([])}
                signal_sources[key] = {'channel_0': [], 'channel_1': []}
            
            concatenated_signals[key]['channel_0'] = np.concatenate((concatenated_signals[key]['channel_0'], data_channel_0))
            concatenated_signals[key]['channel_1'] = np.concatenate((concatenated_signals[key]['channel_1'], data_channel_1))
            signal_sources[key]['channel_0'].append(cube)
            signal_sources[key]['channel_1'].append(cube)

    # Generate a set of unique colors for plotting
    colors = ['red', 'green', 'blue', 'orange', 'purple', 'cyan', 'magenta', 'yellow', 'black', 'grey']

    # Plotting
    for params, channels_data in concatenated_signals.items():
        fig, axes = plt.subplots(1, 2, figsize=(12, 6))
        fig.suptitle(f'Signals for Power {params[0]}W, Speed {params[1]}mm/s')
        
        for i, channel in enumerate(['channel_0', 'channel_1']):
            ax = axes[i]
            offset = 0  # Offset to keep track of where to start plotting the next cube's signal
            for cube_index, signal_data in enumerate(signal_sources[params][channel]):
                cube_length = len(channels_data[channel]) // len(signal_sources[params][channel])  # Estimate length per cube
                # Use a different color for each cube
                color = colors[cube_index % len(colors)]
                label = f'Cube {signal_data}, Cond {cube_index + 1}'
                ax.plot(range(offset, offset + cube_length), channels_data[channel][offset:offset + cube_length], label=label, color=color)
                offset += cube_length
            ax.set_title(f'{channel.upper()} Signals')
            ax.set_xlabel('Concatenated Sample Index')
            ax.set_ylabel('Signal Amplitude')
            ax.legend()
        
        plt.tight_layout()
        plt.show()

cubes_list = [3,4]  
plot_concatenated_signals_by_parameters(cubes_list, base_path, params_dict)
```

```
def segment_and_organize_signals(cubes_list, base_path, params_dict, threshold):
    # Initialize a dictionary to store the tensors for each parameter set
    segmented_data = {}

    for cube in cubes_list:
        cube_name = f'Cube{cube}'
        cube_path = os.path.join(base_path, cube_name)
        
        for condition in range(10):  # 10 conditions per cube
            # Load channel data
            data_channel_0 = pd.read_csv(os.path.join(cube_path, 'channel_0', f'File_{condition}.csv')).to_numpy().flatten()
            data_channel_1 = pd.read_csv(os.path.join(cube_path, 'channel_1', f'File_{condition}.csv')).to_numpy().flatten()
            
            # Segment channel 1
            starting_1, ending_1 = computeBoundaries(data_channel_1, threshold)
            
            # Determine the length of the shortest segment
            segment_lengths = [end - start for start, end in zip(starting_1, ending_1)]
            min_length = min(segment_lengths)
            
            # Extract the parameter set for this condition
            param_set = params_dict[cube_name][condition]
            key = (param_set['Power (W)'], param_set['Speed (mm/s)'])
            
            if key not in segmented_data:
                segmented_data[key] = []

            # Segment and store data for both channels using the boundaries found in channel 1
            for start, end in zip(starting_1, ending_1):
                segment = np.zeros((2, min_length))
                segment[0, :] = data_channel_0[start:start+min_length]
                segment[1, :] = data_channel_1[start:start+min_length]
                segmented_data[key].append(segment)
    
    # Convert lists to tensors and adjust to have uniform shape (N, 2, M)
    for key, segments in segmented_data.items():
        total_segments = len(segments)
        if total_segments == 0:
            continue
        min_segment_length = min(segment.shape[1] for segment in segments)
        tensor_shape = (total_segments, 2, min_segment_length)
        tensor = np.zeros(tensor_shape)
        for i, segment in enumerate(segments):
            tensor[i, :, :] = segment[:, :min_segment_length]
        segmented_data[key] = tensor

    return segmented_data
```

```
cubes_list = [9,2,3,4, 5,6]
segmented_data = segment_and_organize_signals(cubes_list, base_path, params_dict, threshold=0.1)
```

```
def print_segmented_data_summary(segmented_data_dict):
    print("Summary of Segmented Data:")
    for key, tensor in segmented_data_dict.items():
        power, speed = key
        print(f"Power: {power}W, Speed: {speed}mm/s - Tensor Size: {tensor.shape}")

# Call the summary function
print_segmented_data_summary(segmented_data)
```

```
def plot_concatenated_segments(segmented_data):
    for (power, speed), tensor in segmented_data.items():
        # Determine the number of segments (N) and the length of the shortest segment (M)
        N, _, M = tensor.shape

        fig, axes = plt.subplots(2, 1, figsize=(12, 8))
        fig.suptitle(f'Concatenated Segments for Power {power}W, Speed {speed}mm/s', fontsize=16)
        
        # Reduce the tensor to (1, 2, M) using the median across the first axis
        median_tensor = np.mean(tensor[:,:,int(tensor.shape[-1]*0.1):int(tensor.shape[-1]*0.9)], axis=0, keepdims=True)

        # Concatenate segments for plotting
        for channel in range(2):
            concatenated_segments = np.concatenate([tensor[i, channel, :] for i in range(N)], axis=0)
            ax = axes[channel]
            ax.plot(concatenated_segments, label=f'Channel {channel} Concatenated Segments')
            ax.plot(median_tensor[:, channel, :].flatten(), label=f'Channel {channel} median Segments') # repeat this N times

            ax.set_title(f'Channel {channel}')
            ax.set_xlabel('Concatenated Sample Index')
            ax.set_ylabel('Signal Amplitude')
            ax.legend()
        

        plt.tight_layout()
        plt.show()
```

```
plot_concatenated_segments(segmented_data)
```

```
# Define the path where you want to save the dictionary
pickle_file_path = base_path + '/segmented_data_dict_all.pkl'

# Save the dictionary
with open(pickle_file_path, 'wb') as file:
    pickle.dump(segmented_data, file)

print(f'Saved segmented_data_dict to {pickle_file_path}')
```

```

```
