Repository: GiulioMa/LPBF-SmartAM-Optical-Data

# LPBF Process Analysis and Optimization

This repository contains a collection of Jupyter notebooks for analyzing and optimizing Laser Powder Bed Fusion (LPBF) processes. The notebooks cover various aspects of LPBF, including experimental design, signal analysis, and machine learning approaches for process optimization.
The dataset associated with this project is available on Zenodo. Click the badge above to access it.

## Repository Structure

The repository consists of the following Jupyter notebooks:

1. `00_DoE.ipynb`: Detailed Design of Experiments (DoE) with a full list of parameters used
2.

File: Smart_sampling.ipynb
```
import os
import numpy as np
import pickle
from sklearn.cluster import SpectralClustering
from sklearn.gaussian_process import GaussianProcessClassifier
from sklearn.gaussian_process.kernels import RBF, ConstantKernel as C
from sklearn.metrics import f1_score, precision_score, recall_score
import random
import matplotlib.pyplot as plt
```

```
def active_learning(material, cube_numbers):
    
    # Function to load dictionary from file
    def load_dictionary(file_path):
        with open(file_path, 'rb') as file:
            return pickle.load(file)

    base_path = f'./Data/Neuchatel_{material}/'
    file_name = f'{material}_feat.pkl'
    file_path = os.path.join(base_path, file_name)

    data_base = load_dictionary(file_path)
    
    # Function to perform initial clustering and training
    def initial_clustering_and_training(data_base, power):
        print(f"Performing initial clustering for power: {power}")
        example = data_base[power]
        algorithm = SpectralClustering(n_clusters=2)
        labels = algorithm.fit_predict(example)
        if labels[0] != 1:
            labels = 1 - labels
        speeds = example[:, -2] * 1800
        power_speed_pairs = np.column_stack((np.full(speeds.shape, power), speeds))
        print(f"Clustering completed for power: {power}")
        return power_speed_pairs, labels

    # Function to train surrogate model using Gaussian Process
    def train_surrogate_model(X, y):
        kernel = C(1.0) * RBF(length_scale=5.0)
        gp_model = GaussianProcessClassifier(kernel=kernel)
        gp_model.fit(X, y)
        print("Gaussian Process model training completed.")
        return gp_model

    # Function to predict labels with uncertainty using GP
    def predict_with_uncertainty(gp_model, X):
        probs = gp_model.predict_proba(X)
        uncertainties = 1 - np.max(probs, axis=1)
        return probs, uncertainties

    # Function to compute evaluation metrics against ground truth
    def compute_metrics(pred_labels, ground_truth):
        gt_labels = ground_truth['Labels']
        precision = precision_score(gt_labels, pred_labels)
        recall = recall_score(gt_labels, pred_labels)
        f1 = f1_score(gt_labels, pred_labels)
        return precision, recall, f1

    # Function to find next power based on uncertainty
    def find_next_power(gp_model, all_powers, explored_powers, speeds):
        unexplored_powers = [p for p in all_powers if p not in explored_powers]
        uncertainties = []

        for power in unexplored_powers:
            test_data = np.array([[power, speed] for speed in speeds])
            _, uncertainty = predict_with_uncertainty(gp_model, test_data)
            uncertainties.append((power, np.mean(uncertainty)))

        next_power = max(uncertainties, key=lambda x: x[1])[0]
        print(f"Next power selected based on uncertainty: {next_power}")
        return next_power

    # Plotting function
    def plot_processing_maps(gt_data, pred_labels, gt_labels, title_pred, title_gt):
        colors_pred = np.where(pred_labels == 1, 'red', 'green')
        colors_gt = np.where(gt_labels == 1, 'red', 'green')
        speeds = gt_data[:, 1]
        powers = gt_data[:, 0]

        fig, axes = plt.subplots(1, 2, figsize=(24, 8))

        # Predictions plot
        axes[0].scatter(speeds, powers, c=colors_pred)
        axes[0].scatter([], [], c='red', label='Keyhole')
        axes[0].scatter([], [], c='green', label='Conduction')
        axes[0].legend(loc='lower right', bbox_to_anchor=(1, 0.2))
        axes[0].set_title(title_pred)
        axes[0].set_xlabel('Speed (mm/s)')
        axes[0].set_ylabel('Power (W)')
        axes[0].grid()
        axes[0].set_xlim(80, 2000)
        axes[0].set_ylim(80, 130)

        # Ground truth plot
        axes[1].scatter(speeds, powers, c=colors_gt)
        axes[1].scatter([], [], c='red', label='Keyhole')
        axes[1].scatter([], [], c='green', label='Conduction')
        axes[1].legend(loc='lower right', bbox_to_anchor=(1, 0.2))
        axes[1].set_title(title_gt)
        axes[1].set_xlabel('Speed (mm/s)')
        axes[1].set_ylabel('Power (W)')
        axes[1].grid()
        axes[1].set_xlim(80, 2000)
        axes[1].set_ylim(80, 130)

        plt.show()

    # Initialize with a random power
    powers = [k for k in data_base.keys() if k != 'GT']
    initial_power = random.choice(powers)
    print(f"Initial power selected: {initial_power}")
    power_speed_pairs, labels = initial_clustering_and_training(data_base, initial_power)

    # Train initial GP model
    gp_model = train_surrogate_model(power_speed_pairs, labels)

    # Predict on all (power, speed) pairs in ground truth
    gt_data = np.array(list(zip(data_base['GT']['Powers'], data_base['GT']['Speeds'])))
    pred_probs, _ = predict_with_uncertainty(gp_model, gt_data)
    pred_labels = np.argmax(pred_probs, axis=1)

    # Initialize metrics storage
    metrics = {
        'experiments': [],
        'precision': [],
        'recall': [],
        'f1_score': []
    }

    # Compute and print initial evaluation metrics
    precision, recall, f1 = compute_metrics(pred_labels, data_base['GT'])
    print(f"Initial Precision: {precision}")
    print(f"Initial Recall: {recall}")
    print(f"Initial F1-score: {f1}")
    print(f"Number of experiments done so far: {len(labels)}")

    # Store initial metrics
    metrics['experiments'].append(len(labels))
    metrics['precision'].append(precision)
    metrics['recall'].append(recall)
    metrics['f1_score'].append(f1)

    # Plot initial predictions and ground truth side by side
    plot_processing_maps(gt_data, pred_labels, np.array(data_base['GT']['Labels']), 
                         'GP Predictions for All Powers', 'Ground Truth for All Powers')

    # Iterative process to find next power and update model
    explored_powers = [initial_power]
    speeds = data_base['GT']['Speeds']

    while len(explored_powers) < len(powers):
        next_power = find_next_power(gp_model, powers, explored_powers, speeds)
        new_power_speed_pairs, new_labels = initial_clustering_and_training(data_base, next_power)

        # Update training data and retrain GP model
        power_speed_pairs = np.vstack((power_speed_pairs, new_power_speed_pairs))
        labels = np.hstack((labels, new_labels))
        gp_model = train_surrogate_model(power_speed_pairs, labels)

        # Predict on all (power, speed) pairs in ground truth
        pred_probs, _ = predict_with_uncertainty(gp_model, gt_data)
        pred_labels = np.argmax(pred_probs, axis=1)

        # Compute and print evaluation metrics
        precision, recall, f1 = compute_metrics(pred_labels, data_base['GT'])
        print(f"Iteration {len(explored_powers)} - Precision: {precision}, Recall: {recall}, F1-score: {f1}")
        print(f"Number of experiments done so far: {len(labels)}")

        # Store metrics
        metrics['experiments'].append(len(labels))
        metrics['precision'].append(precision)
        metrics['recall'].append(recall)
        metrics['f1_score'].append(f1)

        # Plot predictions and ground truth side by side
        plot_processing_maps(gt_data, pred_labels, np.array(data_base['GT']['Labels']), 
                             'GP Predictions for All Powers', 'Ground Truth for All Powers')

        explored_powers.append(next_power)

    # Plot the evolution of metrics
    plt.figure(figsize=(12, 6))
    plt.plot(metrics['experiments'], metrics['precision'], label='Precision', marker='o')
    plt.plot(metrics['experiments'], metrics['recall'], label='Recall', marker='o')
    plt.plot(metrics['experiments'], metrics['f1_score'], label='F1-score', marker='o')
    plt.xlabel('Number of Experiments')
    plt.ylabel('Metric Value')
    plt.title('Evolution of Precision, Recall, and F1-score')
    plt.legend()
    plt.grid()
    plt.show()
```

```
# Load the data
material = '316L'
cube_numbers = [3, 4]

active_learning(material, cube_numbers)
```

Initial power selected: 105
Performing initial clustering for power: 105
Clustering completed for power: 105
Gaussian Process model training completed.
Initial Precision: 0.8888888888888888
Initial Recall: 1.0
Initial F1-score: 0.9411764705882353
Number of experiments done so far: 7

Next power selected based on uncertainty: 120
Performing initial clustering for power: 120
Clustering completed for power: 120
Gaussian Process model training completed.
Iteration 1 - Precision: 0.8888888888888888, Recall: 1.0, F1-score: 0.9411764705882353
Number of experiments done so far: 14

Next power selected based on uncertainty: 90
Performing initial clustering for power: 90
Clustering completed for power: 90
Gaussian Process model training completed.
Iteration 2 - Precision: 0.8888888888888888, Recall: 1.0, F1-score: 0.9411764705882353
Number of experiments done so far: 20

```
# Load the data
material = 'Ti64'
cube_numbers = [3, 4]

active_learning(material, cube_numbers)
```

Initial power selected: 120
Performing initial clustering for power: 120
Clustering completed for power: 120
Gaussian Process model training completed.
Initial Precision: 0.75
Initial Recall: 0.75
Initial F1-score: 0.75
Number of experiments done so far: 7

Next power selected based on uncertainty: 90
Performing initial clustering for power: 90
Clustering completed for power: 90
Gaussian Process model training completed.
Iteration 1 - Precision: 0.875, Recall: 0.875, F1-score: 0.875
Number of experiments done so far: 13

Next power selected based on uncertainty: 105
Performing initial clustering for power: 105
Clustering completed for power: 105
Gaussian Process model training completed.
Iteration 2 - Precision: 0.8888888888888888, Recall: 1.0, F1-score: 0.9411764705882353
Number of experiments done so far: 20

File: Smart_sampling_v2.ipynb
```
import os
import pickle
import random
import numpy as np
import matplotlib.pyplot as plt
from sklearn.cluster import SpectralClustering
from sklearn.gaussian_process import GaussianProcessClassifier
from sklearn.gaussian_process.kernels import RBF, ConstantKernel as C
from sklearn.metrics import precision_score, recall_score, f1_score
```

```
random.seed(42)
```

```
def active_learning(material, cube_numbers):

    # Function to load dictionary from file
    def load_dictionary(file_path):
        with open(file_path, 'rb') as file:
            return pickle.load(file)

    base_path = f'./Data/Neuchatel_{material}/'
    file_name = f'{material}_feat.pkl'
    file_path = os.path.join(base_path, file_name)

    data_base = load_dictionary(file_path)
    
    # Function to perform initial clustering and training
    def initial_clustering_and_training(data_base, power):
        print(f"Performing initial clustering for power: {power}")
        example = data_base[power]
        algorithm = SpectralClustering(n_clusters=2, random_state=1995)
        labels = algorithm.fit_predict(example)
        if labels[0] != 1:
            labels = 1 - labels
        speeds = example[:, -2] * 1800
        power_speed_pairs = np.column_stack((np.full(speeds.shape, power), speeds))
        print(f"Clustering completed for power: {power}")
        return power_speed_pairs, labels

    # Function to train surrogate model using Gaussian Process
    def train_surrogate_model(X, y):
        kernel = C(1.0) * RBF(length_scale=5.0)
        gp_model = GaussianProcessClassifier(kernel=kernel, random_state=1995)
        gp_model.fit(X, y)
        print("Gaussian Process model training completed.")
        return gp_model

    # Function to predict labels with uncertainty using GP
    def predict_with_uncertainty(gp_model, X):
        probs = gp_model.predict_proba(X)
        uncertainties = 1 - np.max(probs, axis=1)
        return probs, uncertainties

    # Function to compute evaluation metrics against ground truth
    def compute_metrics(pred_labels, ground_truth):
        gt_labels = ground_truth['Labels']
        precision = precision_score(gt_labels, pred_labels)
        recall = recall_score(gt_labels, pred_labels)
        f1 = f1_score(gt_labels, pred_labels)
        return precision, recall, f1

    # Function to find next power based on uncertainty
    def find_next_power(gp_model, all_powers, explored_powers, speeds):
        unexplored_powers = [p for p in all_powers if p not in explored_powers]
        uncertainties = []

        for power in unexplored_powers:
            test_data = np.array([[power, speed] for speed in speeds])
            _, uncertainty = predict_with_uncertainty(gp_model, test_data)
            uncertainties.append((power, np.mean(uncertainty)))

        next_power = max(uncertainties, key=lambda x: x[1])[0]
        print(f"Next power selected based on uncertainty: {next_power}")
        return next_power

    def plot_processing_maps(gt_data, pred_labels, gt_labels, title_pred, title_gt, fine_preds, fine_uncertainties):
        colors_pred = np.where(pred_labels == 1, 'red', 'green')
        colors_gt = np.where(gt_labels == 1, 'red', 'green')
        speeds = gt_data[:, 1]
        powers = gt_data[:, 0]

        fig, axes = plt.subplots(1, 4, figsize=(36, 8))

        # Predictions plot
        axes[0].scatter(speeds, powers, c=colors_pred, s=200)
        axes[0].scatter([], [], c='red', label='Keyhole')
        axes[0].scatter([], [], c='green', label='Conduction')
        legend = axes[0].legend(loc='lower right', bbox_to_anchor=(1, 0), 
                                scatterpoints=1, markerscale=2, prop={'size': 16})
        axes[0].set_title(title_pred)
        axes[0].set_xlabel('Speed (mm/s)')
        axes[0].set_ylabel('Power (W)')
        axes[0].grid()
        axes[0].set_xlim(80, 2000)
        axes[0].set_ylim(80, 130)

        # Ground truth plot
        axes[1].scatter(speeds, powers, c=colors_gt, s=200)
        axes[1].scatter([], [], c='red', label='Keyhole')
        axes[1].scatter([], [], c='green', label='Conduction')
        legend = axes[1].legend(loc='lower right', bbox_to_anchor=(1, 0), 
                                scatterpoints=1, markerscale=2, prop={'size': 16})
        axes[1].set_title(title_gt)
        axes[1].set_xlabel('Speed (mm/s)')
        axes[1].set_ylabel('Power (W)')
        axes[1].grid()
        axes[1].set_xlim(80, 2000)
        axes[1].set_ylim(80, 130)

        # Fine grid predictions heatmap
        im = axes[2].imshow(fine_preds.reshape(51, 1921), 
                            aspect='auto', extent=[80, 2000, 80, 130], 
                            origin='lower', cmap='viridis',
                            vmin=0, vmax=1)
        fig.colorbar(im, ax=axes[2])
        axes[2].scatter(speeds, powers, c=colors_pred, edgecolor='k', s=200)  # Overlay predictions
        axes[2].scatter([], [], c='red', label='Keyhole')
        axes[2].scatter([], [], c='green', label='Conduction')
        legend = axes[2].legend(loc='lower right', bbox_to_anchor=(1, 0), 
                                scatterpoints=1, markerscale=2, prop={'size': 16})
        axes[2].set_title('GP Predictions Heatmap')
        axes[2].set_xlabel('Speed (mm/s)')
        axes[2].set_ylabel('Power (W)')
        axes[2].grid()
        axes[2].set_xlim(80, 2000)
        axes[2].set_ylim(80, 130)

        # Uncertainty heatmap
        im = axes[3].imshow(fine_uncertainties.reshape(51, 1921), 
                            aspect='auto', extent=[80, 2000, 80, 130], 
                            origin='lower', cmap='plasma')
        fig.colorbar(im, ax=axes[3])
        axes[3].set_title('GP Uncertainty Heatmap')
        axes[3].set_xlabel('Speed (mm/s)')
        axes[3].set_ylabel('Power (W)')
        axes[3].grid()
        axes[3].set_xlim(80, 2000)
        axes[3].set_ylim(80, 130)

        plt.show()

    # Initial call to plot_processing_maps before sampling any data
    # Setting all predictions and uncertainties to 1
    initial_gt_data = np.array(list(zip(data_base['GT']['Powers'], data_base['GT']['Speeds'])))
    initial_pred_labels = np.ones(initial_gt_data.shape[0])
    initial_fine_preds = np.ones(51 * 1921)
    initial_fine_uncertainties = np.ones(51 * 1921)

    plot_processing_maps(initial_gt_data, initial_pred_labels, np.array(data_base['GT']['Labels']), 
                         'Initial State - GP Predictions for All Powers', 'Ground Truth for All Powers', 
                         initial_fine_preds, initial_fine_uncertainties)

    # Initialize with a random power
    powers = [k for k in data_base.keys() if k != 'GT']
    initial_power = random.choice(powers)
    print(f"Initial power selected: {initial_power}")
    power_speed_pairs, labels = initial_clustering_and_training(data_base, initial_power)

    # Train initial GP model
    gp_model = train_surrogate_model(power_speed_pairs, labels)

    # Predict on all (power, speed) pairs in ground truth
    gt_data = np.array(list(zip(data_base['GT']['Powers'], data_base['GT']['Speeds'])))
    pred_probs, _ = predict_with_uncertainty(gp_model, gt_data)
    pred_labels = np.argmax(pred_probs, axis=1)

    # Predict on fine grid
    fine_powers = np.arange(80, 131, 1)
    fine_speeds = np.arange(80, 2001, 1)
    fine_grid = np.array([[p, v] for p in fine_powers for v in fine_speeds])
    fine_pred_probs, fine_uncertainties = predict_with_uncertainty(gp_model, fine_grid)
    fine_preds = np.argmax(fine_pred_probs, axis=1)

    # Initialize metrics storage
    metrics = {
        'experiments': [],
        'precision': [],
        'recall': [],
        'f1_score': []
    }

    # Compute and print initial evaluation metrics
    precision, recall, f1 = compute_metrics(pred_labels, data_base['GT'])
    print(f"Initial Precision: {precision}")
    print(f"Initial Recall: {recall}")
    print(f"Initial F1-score: {f1}")
    print(f"Number of experiments done so far: {len(labels)}")

    # Store initial metrics
    metrics['experiments'].append(len(labels))
    metrics['precision'].append(precision)
    metrics['recall'].append(recall)
    metrics['f1_score'].append(f1)

    # Plot initial predictions and ground truth side by side
    plot_processing_maps(gt_data, pred_labels, np.array(data_base['GT']['Labels']), 
                         'GP Predictions for All Powers', 'Ground Truth for All Powers', 
                         fine_preds, fine_uncertainties)

    # Iterative process to find next power and update model
    explored_powers = [initial_power]
    speeds = data_base['GT']['Speeds']

    while len(explored_powers) < len(powers):
        next_power = find_next_power(gp_model, powers, explored_powers, speeds)
        new_power_speed_pairs, new_labels = initial_clustering_and_training(data_base, next_power)

        # Update training data and retrain GP model
        power_speed_pairs = np.vstack((power_speed_pairs, new_power_speed_pairs))
        labels = np.hstack((labels, new_labels))
        gp_model = train_surrogate_model(power_speed_pairs, labels)

        # Predict on all (power, speed) pairs in ground truth
        pred_probs, _ = predict_with_uncertainty(gp_model, gt_data)
        pred_labels = np.argmax(pred_probs, axis=1)

        # Predict on fine grid
        fine_pred_probs, fine_uncertainties = predict_with_uncertainty(gp_model, fine_grid)
        fine_preds = np.argmax(fine_pred_probs, axis=1)

        # Compute and print evaluation metrics
        precision, recall, f1 = compute_metrics(pred_labels, data_base['GT'])
        print(f"Iteration {len(explored_powers)} - Precision: {precision}, Recall: {recall}, F1-score: {f1}")
        print(f"Number of experiments done so far: {len(labels)}")

        # Store metrics
        metrics['experiments'].append(len(labels))
        metrics['precision'].append(precision)
        metrics['recall'].append(recall)
        metrics['f1_score'].append(f1)

        # Plot predictions and ground truth side by side
        plot_processing_maps(gt_data, pred_labels, np.array(data_base['GT']['Labels']), 
                             'GP Predictions for All Powers', 'Ground Truth for All Powers', 
                             fine_preds, fine_uncertainties)

        explored_powers.append(next_power)

    # Plot the evolution of metrics
    plt.figure(figsize=(12, 6))
    plt.plot(metrics['experiments'], metrics['precision'], label='Precision', marker='o')
    plt.plot(metrics['experiments'], metrics['recall'], label='Recall', marker='o')
    plt.plot(metrics['experiments'], metrics['f1_score'], label='F1-score', marker='o')
    plt.xlabel('Number of Experiments')
    plt.ylabel('Metric Value')
    plt.title('Evolution of Precision, Recall, and F1-score')
    plt.legend()
    plt.grid()
    plt.show()
```

```
# Load the data
material = '316L'
cube_numbers = [3, 4]

active_learning(material, cube_numbers)
```

Initial power selected: 90
Performing initial clustering for power: 90
Clustering completed for power: 90
Gaussian Process model training completed.
Initial Precision: 0.8333333333333334
Initial Recall: 0.625
Initial F1-score: 0.7142857142857143
Number of experiments done so far: 6

Next power selected based on uncertainty: 120
Performing initial clustering for power: 120
Clustering completed for power: 120
Gaussian Process model training completed.
Iteration 1 - Precision: 0.8888888888888888, Recall: 1.0, F1-score: 0.9411764705882353
Number of experiments done so far: 13

Next power selected based on uncertainty: 105
Performing initial clustering for power: 105
Clustering completed for power: 105
Gaussian Process model training completed.
Iteration 2 - Precision: 0.8888888888888888, Recall: 1.0, F1-score: 0.9411764705882353
Number of experiments done so far: 20

```
# Load the data
material = 'Ti64'
cube_numbers = [3, 4]

active_learning(material, cube_numbers)
```

Initial power selected: 120
Performing initial clustering for power: 120
Clustering completed for power: 120
Gaussian Process model training completed.
Initial Precision: 0.75
Initial Recall: 0.75
Initial F1-score: 0.75
Number of experiments done so far: 7

Next power selected based on uncertainty: 90
Performing initial clustering for power: 90
Clustering completed for power: 90
Gaussian Process model training completed.
Iteration 1 - Precision: 0.875, Recall: 0.875, F1-score: 0.875
Number of experiments done so far: 13

Next power selected based on uncertainty: 105
Performing initial clustering for power: 105
Clustering completed for power: 105
Gaussian Process model training completed.
Iteration 2 - Precision: 0.8888888888888888, Recall: 1.0, F1-score: 0.9411764705882353
Number of experiments done so far: 20

File: 03_Ground_truth inspection.ipynb (part 2 of 2)
sheet_data.head()
```
  Material  Cube  Line Mode
22        316L  Cuboid C & D  Conduction          1800        120
36        316L  Cuboid C & D  Conduction          1800        105
40        316L  Cuboid E & F     Keyhole           300        105
43        316L  Cuboid E & F     Keyhole           378        105
51        316L  Cuboid E & F     Keyhole           457        105
47        316L  Cuboid E & F     Keyhole           536        105
54        316L  Cuboid E & F     Keyhole           615        105
45        316L  Cuboid E & F     Keyhole           694        105
59        316L  Cuboid E & F     Keyhole           773        105
56        316L  Cuboid E & F  Conduction           852        105
44        316L  Cuboid E & F  Conduction           931        105
52        316L  Cuboid E & F  Conduction          1010        105
57        316L  Cuboid E & F  Conduction          1089        105
46        316L  Cuboid E & F  Conduction          1168        105
55        316L  Cuboid E & F  Conduction          1247        105
50        316L  Cuboid E & F  Conduction          1326        105
58        316L  Cuboid E & F  Conduction          1405        105
42        316L  Cuboid E & F  Conduction          1484        105
49        316L  Cuboid E & F  Conduction          1563        105
41        316L  Cuboid E & F  Conduction          1642        105
48        316L  Cuboid E & F  Conduction          1721        105
53        316L  Cuboid E & F  Conduction          1800        105
71   Ti-6Al-4V  Cuboid A & B     Keyhole           300        120
74   Ti-6Al-4V  Cuboid A & B     Keyhole           300        105
78   Ti-6Al-4V  Cuboid A & B     Keyhole           300         90
64   Ti-6Al-4V  Cuboid A & B     Keyhole           550        120
75   Ti-6Al-4V  Cuboid A & B     Keyhole           550         90
79   Ti-6Al-4V  Cuboid A & B     Keyhole           550        105
61   Ti-6Al-4V  Cuboid A & B     Keyhole           800         90
65   Ti-6Al-4V  Cuboid A & B     Keyhole           800        120
70   Ti-6Al-4V  Cuboid A & B     Keyhole           800        105
60   Ti-6Al-4V  Cuboid A & B  Conduction          1050         90
67   Ti-6Al-4V  Cuboid A & B     Keyhole          1050        105
73   Ti-6Al-4V  Cuboid A & B     Keyhole          1050        120
63   Ti-6Al-4V  Cuboid A & B  Conduction          1300        120
66   Ti-6Al-4V  Cuboid A & B  Conduction          1300         90
72   Ti-6Al-4V  Cuboid A & B  Conduction          1300        105
68   Ti-6Al-4V  Cuboid A & B  Conduction          1550         90
76   Ti-6Al-4V  Cuboid A & B  Conduction          1550        105
77   Ti-6Al-4V  Cuboid A & B  Conduction          1550        120
62   Ti-6Al-4V  Cuboid A & B  Conduction          1800        120
69   Ti-6Al-4V  Cuboid A & B  Conduction          1800        105
83   Ti-6Al-4V  Cuboid C & D     Keyhole           300        120
87   Ti-6Al-4V  Cuboid C & D     Keyhole           300        105
95   Ti-6Al-4V  Cuboid C & D     Keyhole           300         90
84   Ti-6Al-4V  Cuboid C & D     Keyhole           550        120
94   Ti-6Al-4V  Cuboid C & D     Keyhole           550        105
99   Ti-6Al-4V  Cuboid C & D     Keyhole           550         90
88   Ti-6Al-4V  Cuboid C & D     Keyhole           800         90
90   Ti-6Al-4V  Cuboid C & D     Keyhole           800        105
91   Ti-6Al-4V  Cuboid C & D     Keyhole           800        120
82   Ti-6Al-4V  Cuboid C & D     Keyhole          1050         90
85   Ti-6Al-4V  Cuboid C & D     Keyhole          1050        120
92   Ti-6Al-4V  Cuboid C & D     Keyhole          1050        105
81   Ti-6Al-4V  Cuboid C & D     Keyhole          1300        120
89   Ti-6Al-4V  Cuboid C & D  Conduction          1300         90
97   Ti-6Al-4V  Cuboid C & D  Conduction          1300        105
80   Ti-6Al-4V  Cuboid C & D  Conduction          1550         90
93   Ti-6Al-4V  Cuboid C & D  Conduction          1550        105
98   Ti-6Al-4V  Cuboid C & D  Conduction          1550        120
86   Ti-6Al-4V  Cuboid C & D  Conduction          1800        105
96   Ti-6Al-4V  Cuboid C & D  Conduction          1800        120
100  Ti-6Al-4V  Cuboid E & F     Keyhole           300        105
103  Ti-6Al-4V  Cuboid E & F     Keyhole           378        105
111  Ti-6Al-4V  Cuboid E & F     Keyhole           457        105
107  Ti-6Al-4V  Cuboid E & F     Keyhole           536        105
114  Ti-6Al-4V  Cuboid E & F     Keyhole           615        105
105  Ti-6Al-4V  Cuboid E & F     Keyhole           694        105
119  Ti-6Al-4V  Cuboid E & F     Keyhole           773        105
116  Ti-6Al-4V  Cuboid E & F     Keyhole           852        105
104  Ti-6Al-4V  Cuboid E & F     Keyhole           931        105
112  Ti-6Al-4V  Cuboid E & F     Keyhole          1010        105
117  Ti-6Al-4V  Cuboid E & F  Conduction          1089        105
106  Ti-6Al-4V  Cuboid E & F  Conduction          1168        105
115  Ti-6Al-4V  Cuboid E & F  Conduction          1247        105
110  Ti-6Al-4V  Cuboid E & F  Conduction          1326        105
118  Ti-6Al-4V  Cuboid E & F  Conduction          1405        105
102  Ti-6Al-4V  Cuboid E & F  Conduction          1484        105
109  Ti-6Al-4V  Cuboid E & F  Conduction          1563        105
101  Ti-6Al-4V  Cuboid E & F  Conduction          1642        105
108  Ti-6Al-4V  Cuboid E & F  Conduction          1721        105
113  Ti-6Al-4V  Cuboid E & F  Conduction          1800        105

```
df
```

      Material   Cuboid Pair        Mode  Speed (mm/s)  Power (W)
3         316L  Cuboid A & B     Keyhole           300        120
7         316L  Cuboid A & B     Keyhole           300        105
15        316L  Cuboid A & B     Keyhole           300         90
4         316L  Cuboid A & B     Keyhole           550        120
14        316L  Cuboid A & B     Keyhole           550        105
19        316L  Cuboid A & B     Keyhole           550         90
8         316L  Cuboid A & B  Conduction           800         90
10        316L  Cuboid A & B     Keyhole           800        105
11        316L  Cuboid A & B     Keyhole           800        120
2         316L  Cuboid A & B  Conduction          1050         90
5         316L  Cuboid A & B  Conduction          1050        120
12        316L  Cuboid A & B  Conduction          1050        105
1         316L  Cuboid A & B  Conduction          1300        120
9         316L  Cuboid A & B  Conduction          1300         90
17        316L  Cuboid A & B  Conduction          1300        105
0         316L  Cuboid A & B  Conduction          1550         90
13        316L  Cuboid A & B  Conduction          1550        105
18        316L  Cuboid A & B  Conduction          1550        120
6         316L  Cuboid A & B  Conduction          1800        105
16        316L  Cuboid A & B  Conduction          1800        120
23        316L  Cuboid C & D     Keyhole           300        120
32        316L  Cuboid C & D     Keyhole           300        105
37        316L  Cuboid C & D     Keyhole           300         90
31        316L  Cuboid C & D     Keyhole           550        120
35        316L  Cuboid C & D     Keyhole           550        105
38        316L  Cuboid C & D     Keyhole           550         90
27        316L  Cuboid C & D     Keyhole           800        105
29        316L  Cuboid C & D  Conduction           800         90
33        316L  Cuboid C & D     Keyhole           800        120
26        316L  Cuboid C & D  Conduction          1050        105
34        316L  Cuboid C & D  Conduction          1050         90
39        316L  Cuboid C & D  Conduction          1050        120
20        316L  Cuboid C & D  Conduction          1300         90
28        316L  Cuboid C & D  Conduction          1300        105
30        316L  Cuboid C & D  Conduction          1300        120
21        316L  Cuboid C & D  Conduction          1550        105
24        316L  Cuboid C & D  Conduction          1550         90
25        316L  Cuboid C & D  Conduction          1550        120
22        316L  Cuboid C & D  Conduction          1800        120
36        316L  Cuboid C & D  Conduction          1800        105
40        316L  Cuboid E & F     Keyhole           300        105
43        316L  Cuboid E & F     Keyhole           378        105
51        316L  Cuboid E & F     Keyhole           457        105
47        316L  Cuboid E & F     Keyhole           536        105
54        316L  Cuboid E & F     Keyhole           615        105
45        316L  Cuboid E & F     Keyhole           694        105
59        316L  Cuboid E & F     Keyhole           773        105
56        316L  Cuboid E & F  Conduction           852        105
44        316L  Cuboid E & F  Conduction           931        105
52        316L  Cuboid E & F  Conduction          1010        105
57        316L  Cuboid E & F  Conduction          1089        105
46        316L  Cuboid E & F  Conduction          1168        105
55        316L  Cuboid E & F  Conduction          1247        105
50        316L  Cuboid E & F  Conduction          1326        105
58        316L  Cuboid E & F  Conduction          1405        105
42        316L  Cuboid E & F  Conduction          1484        105
49        316L  Cuboid E & F  Conduction          1563        105
41        316L  Cuboid E & F  Conduction          1642        105
48        316L  Cuboid E & F  Conduction          1721        105
53        316L  Cuboid E & F  Conduction          1800        105
71   Ti-6Al-4V  Cuboid A & B     Keyhole           300        120
74   Ti-6Al-4V  Cuboid A & B     Keyhole           300        105
78   Ti-6Al-4V  Cuboid A & B     Keyhole           300         90
64   Ti-6Al-4V  Cuboid A & B     Keyhole           550        120
75   Ti-6Al-4V  Cuboid A & B     Keyhole           550         90
79   Ti-6Al-4V  Cuboid A & B     Keyhole           550        105
61   Ti-6Al-4V  Cuboid A & B     Keyhole           800         90
65   Ti-6Al-4V  Cuboid A & B     Keyhole           800        120
70   Ti-6Al-4V  Cuboid A & B     Keyhole           800        105
60   Ti-6Al-4V  Cuboid A & B  Conduction          1050         90
67   Ti-6Al-4V  Cuboid A & B     Keyhole          1050        105
73   Ti-6Al-4V  Cuboid A & B     Keyhole          1050        120
63   Ti-6Al-4V  Cuboid A & B  Conduction          1300        120
66   Ti-6Al-4V  Cuboid A & B  Conduction          1300         90
72   Ti-6Al-4V  Cuboid A & B  Conduction          1300        105
68   Ti-6Al-4V  Cuboid A & B  Conduction          1550         90
76   Ti-6Al-4V  Cuboid A & B  Conduction          1550        105
77   Ti-6Al-4V  Cuboid A & B  Conduction          1550        120
62   Ti-6Al-4V  Cuboid A & B  Conduction          1800        120
69   Ti-6Al-4V  Cuboid A & B  Conduction          1800        105
83   Ti-6Al-4V  Cuboid C & D     Keyhole           300        120
87   Ti-6Al-4V  Cuboid C & D     Keyhole           300        105
95   Ti-6Al-4V  Cuboid C & D     Keyhole           300         90
84   Ti-6Al-4V  Cuboid C & D     Keyhole           550        120
94   Ti-6Al-4V  Cuboid C & D     Keyhole           550        105
99   Ti-6Al-4V  Cuboid C & D     Keyhole           550         90
88   Ti-6Al-4V  Cuboid C & D     Keyhole           800         90
90   Ti-6Al-4V  Cuboid C & D     Keyhole           800        105
91   Ti-6Al-4V  Cuboid C & D     Keyhole           800        120
82   Ti-6Al-4V  Cuboid C & D     Keyhole          1050         90
85   Ti-6Al-4V  Cuboid C & D     Keyhole          1050        120
92   Ti-6Al-4V  Cuboid C & D     Keyhole          1050        105
81   Ti-6Al-4V  Cuboid C & D     Keyhole          1300        120
89   Ti-6Al-4V  Cuboid C & D  Conduction          1300         90
97   Ti-6Al-4V  Cuboid C & D  Conduction          1300        105
80   Ti-6Al-4V  Cuboid C & D  Conduction          1550         90
93   Ti-6Al-4V  Cuboid C & D  Conduction          1550        105
98   Ti-6Al-4V  Cuboid C & D  Conduction          1550        120
86   Ti-6Al-4V  Cuboid C & D  Conduction          1800        105
96   Ti-6Al-4V  Cuboid C & D  Conduction          1800        120
100  Ti-6Al-4V  Cuboid E & F     Keyhole           300        105
103  Ti-6Al-4V  Cuboid E & F     Keyhole           378        105
111  Ti-6Al-4V  Cuboid E & F     Keyhole           457        105
107  Ti-6Al-4V  Cuboid E & F     Keyhole           536        105
114  Ti-6Al-4V  Cuboid E & F     Keyhole           615        105
105  Ti-6Al-4V  Cuboid E & F     Keyhole           694        105
119  Ti-6Al-4V  Cuboid E & F     Keyhole           773        105
116  Ti-6Al-4V  Cuboid E & F     Keyhole           852        105
104  Ti-6Al-4V  Cuboid E & F     Keyhole           931        105
112  Ti-6Al-4V  Cuboid E & F     Keyhole          1010        105
117  Ti-6Al-4V  Cuboid E & F  Conduction          1089        105
106  Ti-6Al-4V  Cuboid E & F  Conduction          1168        105
115  Ti-6Al-4V  Cuboid E & F  Conduction          1247        105
110  Ti-6Al-4V  Cuboid E & F  Conduction          1326        105
118  Ti-6Al-4V  Cuboid E & F  Conduction          1405        105
102  Ti-6Al-4V  Cuboid E & F  Conduction          1484        105
109  Ti-6Al-4V  Cuboid E & F  Conduction          1563        105
101  Ti-6Al-4V  Cuboid E & F  Conduction          1642        105
108  Ti-6Al-4V  Cuboid E & F  Conduction          1721        105
113  Ti-6Al-4V  Cuboid E & F  Conduction          1800        105

```

```
